Repository: Sevenxxxx/guifanchaxun

# 规范查询（guifan-chaxun）

面向中国工程规范及库内公文、通知、表格等资料的本地索引 skill。查询时按“书架 → 目录 → 章节 → 原文”逐级定位，不依赖向量数据库。

## 初始化（Windows）

1. 安装 Python 3.12，并确认 `python --version` 可用。
2. 在项目根目录执行 `python -m pip install -r requirements.txt`。
3. 安装 Tesseract 5，并在 `tools/guifan-chaxun-scripts/config.json` 中确认其路径；项目自带 `chi_sim` 语言包目录。
4. 把原始资料放入 `guifansrc/`，然后执行：

   ```powershell
   python tools/guifan-chaxun-scripts/scripts/spec.py index --all
   python tools/guifan-chaxun-scripts/scripts/spec.py status
   ```

旧版 Office/WPS 文件还需要已安装的 Office 或 WPS；Git 提交审查钩子需要 Git for Windows 提供的 `bash`。

File: library_data/gongcheng/2.CJJ 169-2012 城镇道路路面设计规范/chapters/ch09-第7章.md
# 章 7:第7章
# 规范: (2.CJJ 169-2012 城镇道路路面设计规范) | 页码:PDF 37-48
# 条文范围:8.00-9.6.2
# 类型:正文
# 生成:spec.py index 2026-09-01 | 页内标记【第 N 页】用于回源

【第 37 页】
叫一一-钢筋线膨胀系数，宜取为9 X 10- ' /"C • 
亵6.6. 3-4
钢筋温度应力系数A嘘的取值
b 值
伊值
2 ∞ 3 ∞ 4 ∞ 5. ∞ 6. ∞ 7 ∞ 8.00 
9 ∞ 1 0 ∞ 11 ∞ 1 2 ∞ 
。. 02 
1. 20 
2 ∞ 3 ∞ 3.80 4. 70 5. 40 6. 20 6. 90 7.50 8. 20 
9. ∞ 
。.03
1. 20 
1. 95 
2. 80 3. 50 
4. 30 
5. 10 5. 70 
6. 40 7. 00 
7. 50 
8.00 
0. 04 
1. 20 
1. 90 
2. 60 3.30 4.00 4. 70 5.30 5. 90 6. 40 
6. 80 
7.20 
0. 05 
1. 20 
1. 85 
2. 50 
3. 10 3. 70 
4. 40 5. 00 5. 50 5. 90 
6. 40 
6. 80 
0.06 
1. 20 
1. 80 2. 40 
3.00 3. 50 
4. 10 4. 70 
5. 20 5. 60 
6 ∞ 6. 20 
0.07 
1. 20 
1. 70 
2. 30 
2. 90 3.40 4.00 4. 50 5. 00 5. 40 
5. 70 
5. 90 
8 
纵向配筋率的计算宜按下列步骤进行·
1)初拟配筋率p
• 按式
(6 . 6. 3-2 ) 计算钢筋刚度贡献率
'1' . 
2 ) 按式
(6 . 6 . 3-3) 计算混凝土温缩应力系数人.
3 ) 根据伊和人查表6 . 6. 3-2 得系数b. 按式
(6 . 6. 3-1) 
计算裂缝间距Ld.
当Ld >2 . 5m 或Ld< l. Om 时，应
增大或减小配筋率，重复上述计算至符合要求。
4 ) 由钢筋刚度贡献率p 值和b 值，查表6 . 6. 3-3 得到裂
缝宽度系数儿
，按式
( 6 . 6 . 3-4 ) 计算裂缝缝隙宽度
句
。
当向运1mm 时，满足要求，否则应增大配筋率，
重复上述计算至符合要求.
5 )
由钢筋刚度贡献率伊值和b 值，查表
6 . 6. 3-4 得到钢
筋温度应力系数儿，按式
( 6.6. 3-5) 计算钢筋应力
码
。
当(1，骂王f.y时，满足要求;如不满足要求应增大配
筋率，重复上述计算至符合要求。
6 ) 综合上述5 项计算结果，确定配筋率，并进一步确定
钢筋根数. 在满足纵向钢筋间距要求的条件下，宜选
用直径较小的钢筋。
62 
6.7
接缝设计
6.7.1 纵向接缝设计应符合下列规定:
1 纵向接缝的布设应符合下列规定:
1)当一次铺筑宽度小于路面宽度时，应设置纵向施工缝.
纵向施工缝宜采用平缝形式，上部应锯切糟口，深度
宜为30mm- 40mm. 宽度宜为3mm -8mm. 糟内应
激塞填缝料
( 图6 . 7 . 1- 1 ) ; 
2 )
当一次铺筑宽度大于4 . 5m 时，应设置纵向缩缝。纵
向缩缝宜采用假缝形式，锯切的糟口深度应大于施工
缝的糟口深度。当采用粒料基层时，槽口深度应为板
厚的1 /3 ;
当采用半刚性基层时，槽口深度应为板厚
的2/ 5
( 图
6 . 7 .1-2) • 
q
川
、
d
q
"
‘
节
:
2 
3 
μ旦叶
图6 . 7. l-l 纵向施工缝构造
(尺寸单位
mm) 
l一填缝料I
2-防锈涂料I
3←拉抨
吧
"
、
a
吧
，
、
字f
去
的
h
t
C
己
2 
μ旦咛
图6 . 7 . 1 -2
纵向缩缝构造
(尺寸单位I
mm) 
l一填缝料I
2一防锈涂料I 3 拉杆
63

【第 38 页】
2 
纵缝应与路线中线平行。在路面等宽的路段内或路面变
宽路段的等宽部分，纵缝的间距和形式应保持一致。路面变宽段
的加宽部分与等宽部分之间，应以纵向施工缝隔开。加宽板在变
宽段起终点处的宽度不应小于1 m o
3 
拉杆应采用螺纹钢筋，宜设在板厚中央，应对拉杆中部
100mm 范围内进行防锈处理. 拉杆的直径、长度和间距，可按
表6. 7. 1 选用。当施工布设时，拉杆间距应按横向接缝的实际位
置予以调整，最外侧的拉杆距横向接缝的距离不得小于100mm o
表6.7.1
拉杆直径、*度和间距
面层厚度
到自由边或未设拉杆纵缝的距离
(m)
拉
忏
(mm) 
3.00 
3.50 
3. 75 
4.50 
6.00 
7. 50 
直径
(mm)
14 
14 
14 
14 
14 
14 
180-250 
长度
( mm )
7∞ 
7∞ 
700 
700 
700 
7∞ 
间距
(mm)
900 
800 
700 
600 
500 
400 
• 
直径
( mm )
16 
16 
16 
16 
16 
16 
260-300 
*度
(mm)
8∞ 
800 
800 
800 
800 
800 
间距
( mm)
9∞ 
800 
700 
600 
500 
4∞ 
4 
连续配筋混凝土面层的纵缝拉杆可由板内横向钢筋延伸
穿过接缝代替。
6.7.2 横向接缝布置应符合下列规定:
1 每日施工结束或因|临时原因中断施工时，必须设置横向
施工缝，其位置应选在缩缝或胀缝处。设在缩缝处的施工缝，应
采用传力杆的平缝形式;设在胀缝处的施工缝，其构造与胀缝相
同。当有困难需设在缩缝之间，施工缝应采用设拉杆的企口缝
形式.
2 横向缩缝可等问距或变间距布置，应采用假缝形式。快
速路和主干路、特重和重交通道路、收费广场以及邻近胀缝或自
由端部的3 条缩缝，应采用设传力杆假缝形式. 其他情况可采用
不设传力杆假缝形式。
64 
3
横向缩缝顶部应锯切槽口，深度宜为面层厚度的
1 /5-
1/4 ，宽度宜为3mm-8mm ，槽内应填塞填缝料. 快速路的横向
缩缝糟口宜增设深20阳到、宽6mm- 10mm 的浅槽口，缝内设置
可滑动的传力杆。
4
在邻近桥梁或其他固定构造物处或与其他道路相交处、
板厚改变处、小半径平曲线处应设置横向胀缝. 设置的胀缝条
数，应视膨胀量大小而定. 低温浇筑混凝土面层或选用膨胀性离
的集料时，应酌情确定是否设置胀缝。胀缝宽20mm ，缝内应设
置填缝板和可滑动的传力杆.
5 传力杆应采用光面钢筋。其尺寸和间距可按表6. 7. 2 选
用。最外侧传力杆距纵向接缝或自由边的距离宜为
150mm-250mm o 
表6.7.2
传力杆尺寸和间距
( mm )
面层厚度
传力忏直径
传力杆最小*度
传力忏最大间距
180-220 
28 
400 
300 
230-240 
30 
400 
300 
250-260 
32 
450 
300 
270-280 
35 
450 
3∞ 
290-3∞ 
38 
500 
3∞ 
6.7.3 交叉口接缝布设应符合下列规定z
I 
当两条道路正交时，各条道路应保持本身纵缝的连贯。
变动，两条道路的纵横缝应垂直相交。当两条道路斜交时，主要
道路的直道部分应保持纵缝的连赁，相交路段内的横缝位置应按
次要道路的纵缝间距作相应变动，保证与次要道路的纵缝相连
接。相交道路弯道加宽部分的接缝布置，应不出现或少出现错缝
和锐角板. 当出现错缝和锐角板时，应按本规范第6. 6. 1 条第2
款加设防裂钢筋或角隅钢筋.
2 
混凝土板分块不宜过小，最小边长不应小于1. 5m ，与主
65

【第 39 页】
要行车方向垂直的边长不应大于4.0m .
3 
在次要道路弯道加宽段起终点断面处的横向接缝，应采
用胀缝形式。膨胀量大时，应在直线段连续布置
2 条~ 3 条
胀缝。
6.7.4 端部处理应符合下列规定
1 
当混凝土路面与固定构造物相衔接的胀缝无法设置传力
杆时，可在毗邻构造物的板端部内配置双层钢筋网;或在长度约
为6 倍~ 10 倍板厚的范围内逐渐将板厚增加20 % 。
2 
当混凝土路面与桥梁相接，桥头设有搭板时，应在搭板
与混凝土面层板之间设置长6m ~ 10m 的钢筋混凝土面层过渡
板。后者与搭板间的横缝采用设拉杆平缝形式，与混凝土丽层间
的横缝采用设传力杆胀缝形式。膨胀量大时，应连续设置2 条~
3 条设传力杆胀缝。当桥梁为斜交时，钢筋混凝土板的锐角部分
应采用钢筋网补强。
桥头未设搭板时，宜在混凝土面层与桥台之间设置长10m~
1 5m 的钢筋混凝土面层板;或设置由混凝土预制块面层或沥青
面层铺筑的过渡段，其长度不小于8m .
3 
水泥混凝土路面与沥青混凝土路面相按时，其间应设置
不少于3m 长的过渡段。过渡段的路面采用两种路面呈阶梯状叠
合布置，其下面铺设的变厚度混凝土过渡板的厚度不得小于
200mm. 过渡板与混凝土面层相接处的接缝内设置直径2 5mm 、
长700mm、间距400mm 的拉杆. 混凝土面层毗邻该接缝的
1 条~2 条横向接缝应设置胀缝。
4 
连续配筋混凝土面层与其他类型路面或构造物相连接的
端部，应设置锚团结构。端部锚团结构可采用钢筋混凝土地梁或
宽翼缘工字钢梁接缝等形式:
66 
1)钢筋混凝土地梁宜采用
3 个~5 个，梁宽宜为
400mm~600mm. 梁高宜为1200mm ~ 
1 500mm.
间
距宜为5m~ 6m; 地梁与连续配筋混凝土面层宜连成
整体;
2) 宽翼缘工字钢梁的底部应锚入钢筋混凝土枕梁内，枕
梁长宜为3m、厚宜为200mm; 钢梁腹板与连续配筋
混凝土面层端部间应填人胀缝材料。
6.7.5 接缝填料应选用与混凝土接缝槽壁粘结力强、回弹性好、
适应混凝土板收缩、不溶于水、不渗水、高温时不流淌、低温时
不脆裂、耐老化的材料，胀缝接缝板应选用能适应混凝土板膨胀
收缩、施工时不变形、水稳定性好、复原率高和耐久性好的材
料，并应经防腐处理。
6.8 加铺层结构设计
6.8.1 加铺层结构设计应符合下列规定:
1 在进行旧混凝土路面加铺层设计之前，应调查下列内容:
1)道路修建和养护技术资料·路面结构和材料组成、接
缝构造及养护历史等;
2) 路面损坏状况:损坏类型、轻重程度、范围及修补措
施等;
3) 路面结构强度
路表弯沉、接缝传荷能力、板底脱空
状况、面层厚度和混凝土强度等;
4) 己承受的交通荷载及预计的交通需求:交通量、轴载
组成及增长率等s
5 ) 环境条件:沿线气候条件、地下水位以及路基和路面
的排水状况等。
2 
加铺层应根据使用要求及旧混凝土路面的状况，选用分
离式或结合式水泥混凝土加铺结构，或沥青混凝土加铺结构，经
技术经济比较后选定。
3 地表或地下排水不良路段，应采取措施改善或增设地表
或地下排水设施;旧混凝土路面结构排水不良路段，应增设路面
边缘排水系统.
4 
加铺层设计应包括施工期间维持通车的设计方案.
5 
旧混凝土面层损坏状况等级为差时，宜将混凝土板破碎
67

【第 40 页】
成小于400mm 的小块，用作新建路面的下基层或垫层，并应按
新建混凝土路面或沥青路面类型进行设计。
6.8.2 路面损坏状况调查评定应符合下列规定:
1 
旧混凝土路面的损坏状况应采用断板率和平均错台盘两
项指标评定.
2 
路面损坏状况分为4 个等级，各个等级的断板率和平均
错台量的标准应按表6. 8. 2 分级。
表6.8.2
路面损坏状况分级标准
等级
优
良
中
次
整
断板事
(%)
<;;;5 
6-10 
11- 20 
> 20 
平均错古量
(mm)
<;;;5 
6-10 
11- 15 
> 15 
6.8.3 
接缝传荷能力与板底脱字状'6/，调杏i平iF府符合下列规定:
1 
旧混凝土面层板的接缝传荷能力和板底脱空状况应采用
弯沉测试法调查评定.弯沉~IJ试宜采用落锤式弯沉仪，也可采用
梁式弯沉仪，其支点不得落在弯沉盆内。
2 
测定接缝传荷能力的试验荷载应接近于标准轴载的一侧
轮载
(50kN) . 荷载应施加在邻近接缝的路面表团. 接缝的传荷
系数应按下式计算2
k; = 坠x 100( %) 
w, 
式中:向一一接缝传荷系数;
四u
未受荷板接缝边缘处的弯沉值g
w，一一受荷板接缝边缘处的弯沉值。
3 
旧混凝土面层的接缝传荷能力应按表
6. 8. 3 分为4 个
等级。
(6.8.3) 
表6.8.3
接缝传荷能力分级标准
等级
优良
中
次
差
接缝传荷罩数kj <%> 
> 80 
56-80 
31-55 
< 31 
68 
4
板底脱空可根据面层板角隅处的多级荷载弯沉测试结果，
并综合考虑刚泥和错台发展程度以及接缝传荷能力进行判别.
6.8.4 
旧混凝土路面结构参数调查应符合下列规定·
1 
旧混凝土面层厚度的标准值可根据钻孔芯样的量测高度
按下式计算确定:
he= Ee 一1. 04sh 
(6. 8. 4-1) 
式中: he 一一旧混凝土面层量测厚度的标准值
(mm ) ; 
h, 
旧混凝土面层量测厚度的平均值
(mm) ; 
Sh 一一旧混凝土面层厚度量测值标准差
(mm) 。
2 
旧混凝土面层弯拉强度的标准值可采用钻孔芯样的劈裂
试验测定结果按下列公式计算确定·
/, = O. 62 1f，华十2.64
(6. 8.4-2) 
(6. 8.4-3) 
J", = J"，一1. 04s", 
式中:
/，一一旧混凝土弯拉强度标准值
(MPa) ; 
J"，一一旧混凝土劈裂强度标准值
(MPa) ; 
J.. 一一旧混凝土劈裂强度测定值的均值
(MPa ) ; 
S.. 一一旧混凝土劈裂强度测定值的标准差
(MPa) .
3 
旧混凝土的弯拉弹性模量标准值可按下式计算·
_, 
10' 
…-
~ ， -
_ __" 
, 0.9634 
0.0915+ - 77 
式中:
E'c一一旧混凝土的弯拉弹性模量标准值
(MPa) 。
4 
旧混凝土路面基层顶面的当量国弹模量标准值，宜采用
标准荷载100kN 和承载板半径150mm 的落锤式弯沉仪量测板中
荷载作用下的弯沉曲线，按下列公式确定.
(6.8.4-4) 
E', = 
100." 嗣24.0:旷旧
15 闹。由》
(6.8.4-5) 
(6.8.4-6) 
十
一
旦
忖
叫
m-
m
叫
一
= 
VI 
CJ 
式中:
El--基层顶面的当量回弹模量标准值
(MPa);
SJ 一一路面结构的荷载扩散系数;
69

【第 41 页】
叫一一荷载中心处弯沉值
(μm) ; 
U棚、问∞
、u怕一一距离荷裁中心300mm 、
600mm 和900mm
处的弯沉值
(μm) 。
当采用落锤式弯沉仪的条件受到限制时，可选择在消除断裂
混凝土板后的基层顶面进行梁式弯沉测量后按下式反算，或根据
基层钻芯的材料组成及性能情况依经验确定.
E, = 13739wo 
I 倒
(6. 8 . 中7)
式中: 叫←一以后轴载
1 00kN 的车辆进行弯沉测定，经统计整
理后得到的旧混凝土路面基层顶面的计算回弹弯
沉值
(O.Olmm) .
6.8.5 分离式混凝土加铺层结构设计应符合下列规定:
1 
当旧混凝土路面的损坏状况和接缝传荷能力评定等级为
中或次，或者新旧混凝土板的平面尺寸不同、接缝形式或位置不
对应或路拱横坡不一致时，应采用分离式混凝土加铺层. 加铺层
铺筑前应更换破碎板，修补裂缝，磨平错台，压浆填封板底脱
空，清除夹缝中失效的填缝料和杂物，并重新封缝。
2 
在旧混凝土面层与加铺层之间应设置隔离层。隔离层材
料可选用沥青混合料、沥青砂或油毡等，不宜选用砂砾或碎石等
松散控料. 沥青混合料隔离层的厚度不宜小于25mm .
3 分离式混凝土加铺层的接缝形式和位置，应按新建混凝
土面层的要求布置。
4 
加铺层可采用普通混凝土、钢纤维混凝土、钢筋混凝土
和连续配筋混凝土. 普通混凝土、钢筋混凝土和连续配筋混凝土
加铺层的厚度不宜小于180mm; 钢纤维混凝土加铺层的厚度不
宜小于140mm .
5 加铺层和旧混凝土面层应力分析，应按分离式双层板进
行，计算方法应符合本规范第6 . 5. 3 、
6 . 5 . 4 条的规定.旧混凝
土板的厚度、混凝土的弯拉强度和弹性模最标准值以及基层顶面
当盘回弹模最标准值，应采用旧混凝土路面的实jj[tl值，并应按本
规范第6.8.4 条的规定确定. 加铺层混凝土的弯拉强度标准值应
70 
符合本规范表6.2.5 的规定.加铺层的设计厚度，应按加铺层和
旧混凝土板的应力分别满足本规范式
(6.2. 2) 的要求确定。
6.8.6 结合式混凝土加铺层结构设计应符合下列规定:
1 
当旧混凝土路面的损坏状况和接缝传荷能力评定等级为
优良，面层板的平面尺寸及接缝布置合理，路拱横坡符合要求
时，可采用结合式混凝土加铺层。加铺层铺筑前应更换破碎板，
修补裂缝，磨平错台，压浆填封板底托空，消除接缝中失效的填
缝料和杂物，主t重新封缝。
2 
应采用镜刨、喷射高压水或钢珠、酸蚀等方法，打毛清
理旧混凝土面层表面，应在清理后的表面涂敷胶粘剂。
3
加铺层的接缝形式和位置应与旧混凝土面层的接缝完全
对齐，加铺层内可不设拉杆或传力杆。力日铺层的最小厚度宜
为25mm .
4
加铺层和旧混凝土板的应力分析，应按结合式双层板进
行，计算方法应符合本规范第6. 5. 3 、
6 . 5. 4 条的规定. 旧混凝
土板的厚度、混凝土的弯拉强度和弹性模量标准值以及基层顶面
当量回弹模量标准值，应采用旧混凝土路面的实测值，按本规范
第6.8.4 条规定的方法确定. 加铺层的设计厚度，应按旧混凝土
板的应力满足式
(6.2.2) 的要求确定.
71

【第 42 页】
7
砌块路面
7.1
一锻规定
7. 1. 1 砌块路面设计应包括交通量预测与分析，材料选择，设
计参数的测试和确定，路面结构组合设计与厚度计算，路面排水
系统设计.
7. 1. 2 砌块路面表面应平整、防滑、稳固、无翘动，缝线直贩、
灌缝饱满，无反坡积水现象。
7. 1. 3 砌块路面应按车行道和人行道的不同使用要求进行设计，
并应符合下列规定:
1 人行道荷载应按人群荷载5kPa 或1. 5kN的竖向集中力
作用在一块砌块上，分别计算，取其不利者。
2 车行道荷载应以标准轴载BZZ- lQO 控制。
3
机动车停车场可分别按停车泊位区和行车道进行设计，
泊位区宜采用绿植与透水设计。
4 
自行车停车场应按人群荷载进行设计，宜采用绿植与透
水设计.
7.2
砌块材料技术要求
7.2.1 砌块路面根据材料类型可分为混凝土预制砌块路面和天
然石材路面，混凝土预制砌块可分为普通型与连锁型.砌块材料
的尺寸与外观应符合下列规定:
1 
天然石材的尺寸允许偏差应符合表7 . 2 . 1-1的规定。
2 
天然石材的外观质量应符合表7 . 2 .1 -2 的规定。
3
混凝土预制砌块尺寸与外观质量允许偏差应符合表
7 . 2.1-3 的规定。
72 
项目
缺梭
缺角
色斑
裂纹
坑窝
裂纹
表7.2. H 
天然石材尺寸允许偏差
允许偏差(mm)
项
目
粗面材
细面材
任、宽
o 
o 
2 
- 1.5 
厚(高)
+1 
士1
- 3 
对角线
土2
土2
平面皮
土1
士0 . 7
表7.2.1-2
天然石材外观质量
单位
允许值
备
注
个
面职不超过5mm X I 0mm ，每块援材
个
面军FJ不超过2mmX2mm. 每块板材
个
面积不超过15mm X 15mm. 每块植树
个
l 
t主度不超过两端顺延至板边跑长度的
1 / 10
<t主度小于20mm 不计) .每块板材
不明显
粗丽板材的正面出现坑窝
表7.2.1-3
混凝土预制砌块尺寸与外观质量允许偏差
项目
单位
允许偏差
*皮、宽度
士2
厚度
土3
厚度差
ζ3 
平整度
运二2
mm 
垂直度
ζ2 
正面粘皮R缺损的最大投影尺寸
运5
缺棱掉角的最大投影尺寸
~lO 
非贯穿裂纹最大投影尺寸
罢王1 0
贯穿裂纹
不允许
分层
不允许
色盖、杂色
不明显
73

【第 43 页】
7.2.2 砌块材料的力学性能应符合下列规定:
1 
石材砌块的饱和极限抗压强度不应小于120MPa ，饱和
抗折强度不应小于9MPa o
2
普通型混凝土砌块的强度应符合表7.2.2-1 的规定.当
砌块边长与厚度比小于5 时应以抗压强度控制，边长与厚度比不
小于5 时应以抗折强度控制.
表7.2.2-1
曾通型混凝土砌块的强度
抗压强度
(MPa )
抗折强度
( MPa)
道路类型
平均最小值
单块最小值
平均最小值
单块最小值
主路、广场、停车场
40 
35 
4. 5 
3. 1 
人行道、步行街
30 
25 
4.0 
3. 2 
3 
连锁型混凝土砌块的强度应符合表7.2.2-2 的规定。
表7.2.2-2
连锁型混摄土砌块的强度
抗压强度(阳'a)
道路类型
平均最小值
单块最小值
主路、广场、停车场
50 
42 
人行道、步行街
40 
35 
7.2.3 砌块材料的物理性能应符合下列规定:
1 
石材砌块材料的物理性能应符合表7.2.3- 1 的规定.
褒7.2. 3-1
石材砌块材料的物理性能要求
项目
单位
物理性能要求
体权密度
g/ cm3 
注2. 5 
吸水率
% 
< 1 
抗冻性
冻融循环50 次，元明显损伤(裂纹、脱皮)
磨挺率(狄法尔法〉
% 
< 4 
坚固性(硫酸铺侵蚀〉
% 
质量损失ζ 1 5
硬度(奠氏)
~ 7. 0 
孔隙率
% 
<3 
74 
2 
混凝土砌块材料物理性能应符合表7.2.3-2 的规定.
表7.2. 3-2
混摄土砌块材料物理性能
项目
单位
物理性能要求
吸水率
% 
<;;;8 
磨坑*度
mm 
运35
经25 次冻融试验的外观质量应符合本规范表1 . 2. 1-3 
抗冻tt
的规定s 经5 /X冻融试验的质量损失率不应大于3 ，% ;强
度损失不得大于20 %
7.3 
结构层与结构组合
7.3.1 砌块路面结构应包括面层、基层和垫层.
7.3.2 基层和垫层材料、厚度和设计应满足本规范第4 章的相
关规定。
7.3.3 砌块路面面层包括砌块、填缝材料和整平层材料.
7.3.4 采用砌块铺装车行道、广场、停车场时宜采用连锁型混
凝土砌块，连锁型混凝土砌块可包括四面嵌锁和两面嵌锁的长条
形状，最小宽度不应小于80mm ，最大宽度不应大于120mm ，
长宽比宜为1. 5-2.3 0 连锁型混凝土砌块最小厚度宜符合表
7. 3 . 4 的规定。
表7.3.4
连锁型混摄土砌块最小厚度
道路类型
最小厚度
(mm)
大型停车场
100 
主路、广场、停草场
80 
人行道、步行街
60 
7.3.5 人行道和步行街宜采用普通型混凝土砌块，普通型混凝
土砌块的最小厚度宜符合表7 . 3 . 5 的规定.
75

【第 44 页】
表7.3.5
普通型混疆土砌块最小厚度
( mm )
常用尺寸
道路类型
250X250 
3ooX3oo 
1ooX2oo 
2∞X300 
主路、广场、停车场• 
100 
120 
80 
100 
人行迪、步行街
50 
60 
50 
60 
7.3.6 石材砌块的适用性及其最小厚度宜符合表7 . 3. 6 的规定。
表7.3 . 6
石材砌块适用性及最小厚度
( mm)
常用尺寸
道路类型
4ooX4oo 5∞X500 6∞X6∞ 
5∞X I仪回
loox 100 3ooX3∞ 3ooX500 4ooX6oo 4∞X8∞ 6ooX8∞ 
主路、广场、停车场
80 
100 
l∞ 
140 
140 
140 
人行道、步行街
50 
60 
60 
80 
7.3.7 砌块面层与基层之间应设置整平层，整平层可采用租砂，
厚度宜为30rnm- 50rnm .
7.3.8 砌块路面面层接缝应符合下列规定:
1 普通型混凝土砌块接缝缝宽不应大于5mm ，应采用水泥
砂灌实。
2
连锁型混凝土砌块接缝缝宽不应大于5mm，应用粗砂
灌实.
3 石材砌块路面接缝缝宽不应大于5 rnm ，应采用水泥砂灌
实。有特殊防水要求时，缝下部应用水泥砂灌实，上部应用防水
材料灌缝. 当缝宽小于2mm 时，可不进行灌缝.
4 
砌块路面面层勾缝时，应设置胀缝，胀缝间距宜为
20m- 50m，接缝填料可采用沥青、橡胶类材料.
7.4 结构层计算
7.4.1 
砌块路面的结构计算可采用等效厚度法，应根据基层材
料的不同按沥青路面或水泥路面设计方法进行修正后计算。
76 
7.4.2
对半刚性基层和柔性基层的砌块路面，应采用沥青路面
设计方法，以设计弯沉值为路面整体强度的设计指标，并应核算
基层底的弯拉应力。对反复荷载应考虑疲劳应力，对静止荷载应
考虑容许应力. 在确定沥青混凝土层厚度后，应按下式计算
确定:
h, = h, . a 
(7. 4. 2) 
式中:
h，--:砌块路面块体厚度
(mm) ; 
-
h ，一-沥青混凝土层厚度
(rnm) ; 
a:-一换算系数，可取O . 7-0. 9 ，道路等级较高、交通量
较大、砌块面积尺寸较大时取高值，砌块抗压强度
较高、砌块面积尺寸较小时取低值。
7.4.3 对水泥混凝土基层的砌块路面，应按水泥混凝土路面设
计方法，在确定水泥混凝土板厚度后，应按下式计算:
h, = hh • b 
(7. 4. 3) 
式中: hs 
砌块路面块体厚度
(mm) ; 
hh一-水泥混凝土板厚度
(mm) ;
b一一换算系数，可取0 . 50-0.6 5 ，采用的砌块面积尺寸
较小时取低值，采用的砌块面积尺寸较大时取
高值.
77

【第 45 页】
8
其他路面
8.1 
透水人行道
8. 1. 1 透水人行道下的土基应具有一定的渗透性能，土的渗透
系数不应小于1. 0 X 10→mm/ s. 且渗透面距离地下水位应大于
1. Om; 在渗透系数小于1. 0 X 10- 5 mm/ s 或膨胀土等不良土基、
水源保护区，不宜修建透水人行道。
8. 1. 2 
面层结构有效孔隙率不应小于1 5% . 渗透系数不应小于
O. 1mml so 
8. 1. 3 
整平层可采用干砂或透水干硬性水泥稳定中、粗砂，厚
度宜为30mm-50mm o
8. 1. 4 
基层应选用具有足够的强度、透水性能良好、水稳定性
好的材料，宜采用级配碎石、透水水泥混凝土、透水水泥稳定碎
石等材料，基层厚度宜为150mm-300mm 。
8.2
桥面铺装
8.2.1 桥面铺装的结构形式宜与所在位置的道路路面相协调，
特大桥、大桥的桥面铺装宜采用沥青混凝土桥面铺装，桥面铺装
应有完善的桥面防水、排水系统。
8.2.2 桥面铺装应符合下列规定:
1 
桥面沥青混凝土铺装结构，应由防水粘结层和沥青面层
组成。
2 城市快速路、主干路上桥梁的沥青混合料桥面铺装厚度
宜为80mm- 100mm. 次干路、支路上桥梁的沥青混合料桥面铺
装厚度宜为50mm-90mm. 且沥青表面层厚度不应小于30mm 。
当桥面铺装为单层时，厚度不宜小于50mm o
3 
桥面水泥混凝土铺装(不含整平层和垫层)的厚度不宜
78 
小于80mm. 混凝土强度等级不应低于C40. 铺装面层内应配置
钢筋网，钢筋直径不应小于8mm. 间距不宜大于100mm。
4 
当水泥混凝土桥面采用沥青面层时，桥面板应符合下列
规定2
1)混凝土桥面板应平整、租糙、干燥整沽，不得有浮浆、
尘土、水迹、杂物或油污等。对城市快速路、城市主
干路的桥面宜进行精锐刨或者喷砂打毛处理，特大桥、
重要大桥桥面宜进行精细刨处理.
2) 当混凝土桥面板需设置调平层时，混凝土调平层厚度
不宜小于80mm. 且应按要求设置钢筋网;纤维混凝
土调平层厚度不宜小于60mm; 调平层混凝土强度等
级应与梁体一致，并应与桥面板结合紧密.当调平层
厚度较薄时，可用沥青混合料或通过加厚下面层进行
调平。
-
5 
对于特大桥、大桥、正交异性板钢桥面沥青混凝土铺装
结构应根据桥梁的纵面线形、桥梁结构受力状态、桥面系的实际
情况、当地气象与环境条件、铺装材料的性能综合研究选用.
8.3 隧道路面铺装
8.3.1 
隧道路面铺装可采用水泥混凝土路面或沥青路面。
8.3.2 
当隧道采用水泥混凝土路面时，厚度不宜低于200mm.
结构变形缝处路面应设置横向缩缝或胀缝，在隧道口处应设置
胀缝。
8.3.3 
当隧道路面采用沥青路面时，沥青面层应具有与水泥混
凝土面板粘结牢固、防水渗入、抗滑耐磨、抗剥离的良好性能;
沥青混凝土路面厚度宜为80mm- 100mm. 宜采用阻燃温拌型沥
青混合料. 沥青混凝土面层下应设置粘结层。
79

【第 46 页】
9
路面排水
9.1
一艘规定
9. 1. 1 路面排水应接入城镇排水系统.在城镇排水系统未建立
时，应按临时排水设计。
9. 1. 2 
应根据道路所在区域和道路等级，结合路基、桥涵结构
物进行排水设计，合理选择排水方案，布置排水设施，形成完
整、畅通的排水体系。
9. 1. 3 
路面雨水管渠暴雨强度设计重现期应符合表
9. 1. 3 的
规定.
表9. 1. 3 
城市道路排水设计重现期
道路
等级
城市级别
快速路主干路次干路
大城市设计重现期{年〉
1-3 0.5- 2 
2- 5 
中、小城市设计重现期
(年〉
0.5-2 0. 5- 1 
9.2 
路面排水设计
9.2.1 
路面排水设计应符合下列规定·
主路
0.5- 1 
0.33-0.5 
广场、
立体
停车场
交叉
1-3 3-5 
1-3 
1 路面排水设计包括路表、分隔带及路面结构内部排水.
路面排水设施有:雨水口、排水管渠、检查井、边沟、蓄水池、
涵洞、出水口等.
2 
路面应设置双向或单向横坡，坡度宜为1. 0%~2 . 0% 。
9.2.2 路面排水采用管道或边沟形式。路面排水应综合两侧建
80 
筑物散水或街坊排水，并应处理好与城市防洪的关系-
9.2.3 道路排水管道的设置应符合下列规定:
1 
排水干管不应埋设在快速胳范围内。
2 
对地基松软和不均匀沉降地段，管道基础应采取加固
措施。
3 
隧道口应有防止路面雨水流入隧道的工程措施。隧道内
的排出设施-
9.2.4 雨水口的设置应符合下列规定.
1 道路汇水点、人行横道上游、沿街单位出人口上游、街
坊或庭院的出人口等处均应设置雨水口。道路低洼和易积水地段
应根据需要适当增加雨水口.人行道与车行道之间设有连续绿化
带时，人行道内侧宜增设雨水口.
2
雨水口形式分为平算式、立算式等，平算式雨水口分为
有缘石平算式和地面平算式。缘石平算式雨水口用于有缘石的道
路。地面平算式可用于无缘石的路面、广场、地面低洼聚水处
等。立算式雨水口可用于有缘石的道路。
3
平算式雨水口的算面应低于附近路面10mm~20mm; 立
算式雨水口进水孔底面应低于附近路面lOmm 。
4
雨水口的问距宜为25m~50mo
5
雨水口的泄水能力应经计算确定。
9.2.5 锯齿形偏沟设计应符合下列规定:
‘
1 
当道路边缘线纵极度小于0 . 3% 时，可在道路两侧车行
道边缘0 . 3m 宽度范围内设锯窗形偏沟.锯齿形偏沟的缘石外露
高度，在雨水口处宜为
1 80mm ~ 200mm ，在分水点处宜为
100mm~ 120mm ，雨水口处与分水点处的缘石商差宜控制在
60mm~100mm 范围内。
2
缘石顶面纵坡宜与道路中心线纵坡平行。锯齿形偏沟的
沟底纵坡可通过边沟范围内的道路横坡变化调整.条件困难时，
可调整缘石顶面纵坡度.
3
锯齿形偏沟的分水点和雨水口应按下式计算.
81

【第 47 页】
5 = (h, - h.) / (j, - j) 
(9. 2. 5-1) 
5, - 5 = (h, - h.) / Cj +j;) 
(9.2.5-2) 
式中·se---相邻雨水口的问距
(rnm) ; 
S 、
5，-5一一分水点至雨水口的距离
(mm) ; 
1一一道路中心线纵坡度;
j , 
5 段偏沟底的纵坡度;
1; 
sE -S 偏沟底的纵坡度;
h ，一一雨水口处缘石外露高度
(mm);
FE w-一一分水点处缘石外露高度
(mm) 。
且
去'1
I~' 
~ 
图
9. 2. 5 锯齿形偏沟计算
1 
缘石顶线; 2 
分J!;:点; 3 路面边缘线
9.3 
路面内部排水
9.3.1 对年降水量为600mm 以上，路基土渗透系数小于10- '
mm/ s 的地区的快速路、主干路，宜设置路面内部排水系统。
9.3.2 
当车行道路面结构设置排水基层或垫层时，应在排水基
层或垫层外侧边缘人行道下设置纵向集水沟、带孔集水管以及横
向出水管等，并沿纵向间隔一定距离将水引人市政排水总
管、渠。
9.3.3
路面内部排水系统由透水性填料集水沟、纵向排水管、
横向出水管和过滤织物组成. 各个组成部分应符合下列规定
82 
1 
纵向排水管管径应按设计流量由水力计算确定，宜在
70mm~150mm 范围内选用。排水管的埋设深度，应保证不被车
辆或施工机械压裂，并应超过当地的冰冻深度。在非冰冻地区，
新建路面时，排水管管底宜与基层底面齐平;改建路面时，管中
心应低于基层顶面.排水管的纵向坡度宜与路线纵披相同，并不
得小于0.25 % 。
2 
横向出水管径间距和安设位置应由水力计算并考虑邻近
地面高程和道路纵横断面情况确定。出水管的横向坡度不宜小
子5 %.
3
集水沟底面的最小宽度，对新建路面，不应小于
300mm; 对改建路面，应保证排水管两侧各有至少50mm 宽的
透水填料.
9.3.4
集水沟的宽度宜为300mm。集水沟的深度应能保证集水
管管顶低于排水层底面，并应有足够厚度的回填料使集水管不被
施工机械压裂。沟内回填料宜采用与排水基层或垫层相同的透水
性材料，或不含细料的碎石或砾石粒料。回填料与沟壁间应铺设
元纺反滤织物。
9.3.5 集水沟的纵坡宜与路线纵坡相同，并不得小于0.25 % 。
9.3.6 排水基层应符合下列规定:
1 所用集料应选用洁净、坚硬而耐久的碎石，快速路、主
干路压碎值不应大于26 % ，其他等级道路压碎值不应大于30 % 。
最大粒径可为
19mm 或
26.5mm ，并不得超过层厚的
1 / 3.
4.75mm 粒径以下细料的含量不应大于10 % 。集料级配应满足
渗透系数不得小于300m/ d 的透水性要求。
2
骨架空隙型水泥处治碎石的7d 浸水抗压强度不得低于
3MPa~ 4MPa; 开级配沥青碎石的沥青用量宜为集料质量的
2. 5%~4 . 5% 。
3 
排水基层的厚度应按所需排放的水量和基层材料的渗透
系数通过水力计算确定，宜为100mm~ 1 50mm ，其最小厚度对
于沥青稳定碎石不得小于60mm，对于水泥稳定碎石不得小于
83

【第 48 页】
100mm 。其宽度应超出面层宽度300mm-900mm ，
9.3.7 纵向集水沟可设在面层边缘外侧，集水沟中的填料应与
排水基层相同。集水沟的下部应设置带槽口或圆孔的纵向排水
管，并应间隔适当距离设置不带槽孔的横向出水管。
9.3.8 排水基层的下卧层应选用不透水的密级配混合料.
9.3.9 排水垫层可直接设置在路基顶面，并应配置纵向集水沟、
排水管和出水管。排水垫层应选用砂或砂砾石等集料组成开级配
混合料，其级配应符合下列规定:
1 
当垫层用集料在通过率为15 %时，粒径不应小于路基土
在通过率为15 %时的粒径的5 倍;
2 
当垫层用集料在通过率为15 %时，粒径不应大于路基土
在通过率为85%时的粒径的5 倍;
3 
当垫层用集料在通过率为50 %时，粒径不应大于路基土
在通过率为50 %时的粒径的25 倍;
4 
垫层集料的不均匀系数不应大于20 ，
9.4 分隔带排水
9.4.1 
当分隔带内设置纵向排水渗沟时，应间隔40m- 80m 设
置横向排水管，渗沟周围应包裹土工布等反滤织物. 渗沟上的回
填料与路面结构的交界处应铺设防水土工布.
9.4.2 
当分隔带封闭后，可不设内部排水系统。
9.5 
交叉口范围路面排水
9.5.1 平面交叉口应按竖向设计布设雨水口，并应采取措施防
止路段的雨水流入交叉口.
9.5.2 立体交叉范围的路面排水应符合下列规定:
1 
当纵坡大于2 % 时，应在最低点集中收水，雨水口数量
应按立体交叉范围内的设计流量计算确定。
2 
下穿式立体交叉引路两端纵坡的起点处，应设倒坡，并
在道路两侧采取截水措施.
84 
9.6
桥面排水
9.6.1 桥面水应通过横坡和纵坡排入泄水口，并应汇集到竖向
排水管排出.
9.6.2 桥面宜在铺装边缘设置渗沟，渗沟与泄水口相接.
85

File: library_data/gongcheng/2.CJJ 169-2012 城镇道路路面设计规范/chapters/ch10-严寒区.md
# 章 4:严寒区
# 规范: (2.CJJ 169-2012 城镇道路路面设计规范) | 页码:PDF 49-53
# 条文范围:26.5-2.36
# 类型:正文
# 生成:spec.py index 2026-09-01 | 页内标记【第 N 页】用于回源

【第 49 页】
附录A
沥青路面使用性能气候分区
A. O. 1 按照设计高温分区指标. 一级区划分为3 个区，应符合
表A. O. 1 的划分.
襄ι0.1
按照设计离温分区
高温气候区
气候区名称
最热月平均最高气温
('C)
1 
夏最热区
> 30 
2 
直热区
20-30 
3 
夏凉区
< 20 
A. O. 2 按照设计低温分区指标，二级区划分为4 个区，应符合
表A. O. 2 的划分.
褒ι0.2
按照设计低温分区
低温气候区
2 
3 
4 
气候区名称
4严寒区
冬寒区
~玲区
4温区
极端最低气温
('C) 
< -37.0 
一3 7. 0-- 2 1. 5 
21. 5-- 9. 0 
>-9. 0 
A. O. 3 
按照设计雨量分区指标，三级区划分为4 个区，应符合
表A. O. 3 的划分.
亵ι0. 3
按照设计雨量分区
雨量气候区
2 
3 
4 
气候区名称
潮湿区
湿润区
半干区
干旱区
年降雨量
(mm )
> 1创lO
1 000-5∞ 
5∞- 250 
< 250 
A. O. 4
沥青路面温度分区由高温和低温组合而成，应符合表
A. O. 4 的划分. 第一个数字代表高温分区，第二个数字代表低
温分区，数字越小表示气候因素越严重.
86 
表A. O. 4 沥青路面温度分区
气候区名
最热月平均最高气温
年极端最低气温('C)
备
注
('C) 
1-1 
置费热每严寒
<-37. 0 
1-2 
E炎热冬寒
- 37.0--21. 5 
> 30 
1-3 
直坐热~冷
21. 5--9. 0 
1-4 
夏贵热~温
>-9.0 
2-1 
E热每严事
<-37.0 
2-2 
夏热冬寒
- 37. 0- -21. 5 
20- 30 
2-3 
E热~玲
- 21. 5--9. 0 
2-4 
E热每温
>-9. 0 
3-1 
夏凉每严寒
<-37.0 
3-2 
夏凉冬寒
- 37. 0--21. 5 
< 20 
3-3 
E凉~冷
- 21. 5-- 9. 0 
3-4 
E凉~温
> -9.0 
A. O. 5 
由温度和雨盘组成的气候分区应符合表A. O. 5 的划分.
表ι 0.5
沥青及沥青混合料气候分区指标
温度
('C ) 
雨量
( mm )
气候区名
最热月平均
年极端最低
年降商量
最高气温
气温
1-1-4 
夏炎热每严寒干早
> 30 
<- 37. 0 
< 250 
1-2-2 
直炎热毒集湿润
> 30 
一3 7.0-- 2 1. 5 
500- 1 仪lO
1-2-3 
重炎热冬寒半干
> 30 
- 37. 0--21. 5 
250- 5∞ 
1-2-4 
E炎热每寒干旱
> 30 
- 37.0- -2 1. 5 
< 250 
1-3-1 
E炎热~冷潮湿
> 30 
21. 5- - 9. 0 
> 1 0∞ 
1-3-2 
E炎热每玲湿润
> 30 
一2 1. 5-- 9. 0 
5∞- 10∞ 
1-3-3 
直坐热~冷半干
> 30 
- 21. 5--9. 0 
250- 5∞ 
1-3-4 
夏最热4 冷干早
> 30 
- 21. 5--9. 0 
< 250 
1-4-1 
E炎热每温潮湿
> 30 
>-9.0 
> 1 0∞ 
1-4-2 
夏荣热~温湿润
> 30 
>-9.0 
500- 1000 
87

【第 50 页】
性
精
汹
〉
。
-
u
附录B
M 
N NlM 
N 
>l 
N 
dωh N 品N
N 
牛品
~ ~ 
ω~ ~ 
ωN N 
M 
-
N 
N 
4b 
N 
N 
M 
N 
N 
N 
N N
」.
N 
>JL
N 
>M
N 同白
薄
A 
曲
阴
<
N 
C>
NC>
嗣
同
ω-|du 
-l d 
|N
> . .
_. 
_ . 
w 
w 
w 
‘ d 
| 
〈寸
V V VU 
口
U
口
U
口
ω叶
ω
叶
ω
、. ^ ^ ^ 
V 
。
J
。I 
i 
l 
lTTTT??l?l ?
l 
l 
l 
1 1 @ @ @ i 
tM
叫
M
叫
M
咱
o 
o 
c |l|l L M 
N 
N 
o 
o 
o 
'" '" 
卢-
upup U=up 
HE' 
• 
• 
• 
• 
白白
OOOO
(J咱~
u唱
u、
?V 
到
国
@ 
8 
沥青表面处治材料规格和用
各种沥青混合料的矿料级配范围
前青混合料级配组成、
表且I
。。
。。
通过下列筛孔
( mm) 的质量百分率( %)
银配类型
31. 5 
26.5 
19 
16 
13. 2 
9.5 
4. 75 
2. 36 
1. 18 
O. 6 
O. 3 
O. 15 
0.075 
AC-25 
100 90-100 75-90 65-83 57-76 45-65 24-52 16- 42 12-33 
自-24
5-17 
4-13 
3-7 
密级配
AC-20 
I 
1∞ 90-100 78-92 62-80 50-72 26-56 16-44 12-33 
8-24 
5-17 
4-13 
3-7 
AG-16 
100 
90-1 00 76-92 60-80 34-62 20-48 13-36 
9-26 
7-18 
5-14 
4-8 
沥青混
AG-13 
100 
90-100 68-85 38-68 24-50 15-38 10-28 
7- 20 
5-15 
4-8 
凝土I AG-1O 
100 
90-100 45- 75 30-58 20-44 
13-32 
9-23 
6- 16 
4-8 
AC-5 
100 
90-1∞ 55-75 35-55 20-40 12-28 7-18 5- 10 
沥青玛
SMA-20 
100 
90-100 72-92 62-82 40-55 
18- 30 
13-22 12-20 10-16 
9-14 
8-13 8-12 
12- 18 
8-12 
SMA-16 
l∞ 90-100 65-85 45- 65 20-32 15-24 
14-22 
10-15 
9-14 
琦E旨
SMA-13 
I∞ 90-100 50-75 20-34 15-26 14-24 12-20 10-16 9-15 8-12 
碎石
SMA-I0 
100 
90-1∞ 28-60 20-32 14-26 12-22 10- 18 
9-16 8-13 
OGFC-16 
100 
90-100 70-90 45-70 12-30 10-22 
6-18 
4- 15 
3-12 
3-8 
2-6 
开级配
OGFC-13 
100 
90-100 60-80 12- 30 
10-22 
6- 18 
4- 15 
3-12 
3-8 
2-6 
固自能层
OGFC-10 
I∞ 90-100 50-70 10-22 
6-18 
4- 15 
3- 12 
3-8 
2-6 
。。
飞。

【第 51 页】
表且2
沥青表面处治材料规格和用量
集料(m' / 1 0∞m') 
酣"革乳被用量〈同/盯在〉
沥青
费型
厚匮
第一层
种费
第二启
第三层
古计
(~) 
第一次
第二次
第三次
规格用量
理格用量
圃'备用量
用量
10 
5127-9 
L 0-1. 2 
1. 0-1. 
-'1'层
15 
$10 12-14 
1. 4- 1. 6 
1. 4-1. 
石
15 
SIO 12- 14 
5127-8 
1. 4- 1. 6 1. 0-1. 2 
2.4-2. 
汹
双层
20 
9:1 16-18 
S127-8 
1.6- 1. 8 1. 0- 1. 2 
2.6-3. 
沥
25 
58 18-20 
5127-自
1. 8-2. 0 1. 0-1. 2 
2.8-3. 
青
25 
回
1 8-20
512 12- 14 S127-8 
1. 6- 1. 8 1. 2-1. 4 1. 0- 1. 2 3.8-4. 4 
三居
30 
自由-22
512 12- 14 
5127-8 
1. 8-2. 0 1. 2- 1. 4 L 0- 1. 2 4.0-4. 
乳
a事后
s 
S14 7-9 
0.9-1.0 
0.9-1. 
化
双层
10 
S129-11 
5144--6 
1. 8-2. 0 1. 0- 1. 2 
2.8-3. 
田
十
5124-6 
背
三层
30 
56 20-22 5109-11 
2.0-2.2 L 8- 2. 0 1. 0- 1. 2 4.8-5.4 
S14 3. 5-5. 
住，1 我中的乳液用量接乳化面青的嚣监属国物宫量60 到计算，如前"吉量不同由于折算a
2 在西'草地区及子军民抄大的地区，回青用量可且出高阳5 V.-1O同.
亵8.3
微表处混合料与稀援封层混合料的矿料级配范围
不同类型通过各筛孔的百分率( y.) 
筛孔尺寸
微表处
稀浆封层
(mm) 
MS- 2 型
M 5-3 型
ES- 1 型
ES-2 型
ES- 3 型
9.5 
l∞ 
1∞ 
100 
100 
4. 75 
95-100 
70-90 
1∞ 
95- 1 ∞ 
70-90 
2. 36 
65-90 
45-70 
90- 1∞ 
65-90 
45-70 
1. 18 
45-70 
28- 50 
60-90 
45-70 
28-50 
O. 6 
30-50 
19-34 
40-65 
30-50 
19-34 
O. 3 
18-30 
12-25 
25-42 
18-30 
12-25 
O. 15 
10-21 
7-18 
15-30 
10-21 
7-18 
0.075 
5-15 
5-15 
10-20 
5-15 
5-15 
90 
表8.4
沥青混合料用粗集料规格
通过下列筛孔
(mm) 的质量百分事
(y.)
106 
75 
63 
53 137 
31. 526.5 19. 0 13. 2 9. 5 4. 75 2 
SI 
l∞ 90-
扣- 1 ~ 一
1∞ 
52 ~0-6q 
90-
I∞ 100 
臼
90-
1∞ 
。~
。-5
100 
H 
100 90-
• I 、
。-5
I∞ 
s5 
I∞ 
90-
。- 5
l∞ 
56 15 
S7 
0-
15 
58 
11O- 2~ 
90-
100 
100 
S9 
100 90-
100 
S10 
100 90-
。~
l田
15 
Sl1 15- 15 
90- 40-
。~
1∞ 
I∞ 70 
15 
90-
。~
S12 5-10 
100 
100 
15 
S13 
90- 40-
。~ 。~
3- 10 
I∞ 100 
70 
20 
5 
S14 
190-
。~ 。~
3-5 
100 
1∞ 15 
3 
91

【第 52 页】
表B.S
沥青混合料用细集料规格
公称植径
水洗法通过各筛孔的质量百分事( % )
规格
(mm) 
9. 5 
4. 75 
2.36 
1. 18 
O. 6 
0. 3 
O. 15 
0. 075 
515 
。- 5
100 90-100 60-90 40-75 20-55 7-40 2-20 
。-10
516 
。-3
1∞ 80- 100 50-80 25-60 8- 45 
。- 25
。-1 5
92 
附录C
沥青路面
表C. I
沥青混合料设计参鼓
抗压模量
(MP.)
15"1:劈裂
60"1:剪切
材料名你
强度
强度
备注
20"1: 
15"1: 
60"1: 
(MP.) 
(MP.) 
密级配
1200-
1800-
240-
1. 2-
0.4-
AC-lO. 
细控式沥青
1600 
22∞ 
320 
1. 6 
o. 8'" 
AC-13 
混凝土
7∞~ 
10∞~ 
140-
开级配
l∞。
14∞ 
200 
0.6- 1. 0 0. 3- 0. 5 
OGFC 
沥青玛琦脂碎石
12∞~ 
16∞~ 
240-
1. 4- 1. 9 0.8- 1. 1 
SMA 
16田
20∞ 
320 
中粒式沥青混凝土
1000-
1600-
0.8-
1. 2 
AC-16. 
1400 
2∞D 
AC-20 
密级配粗控式
800-
1000-
0.6- 1. 0 
AC-25 
沥青混凝土
1200 
1 4∞ 
密级配
I以)0-
12∞~ 
ATß.饵，
0. 6-
1. 0 
沥青碎石
14回
16∞ 
ATß.35 
基层
半开级配
AM-25. 
6∞-800 
AM-40 
沥青贯人式
400-800 
注2 ①对于密级配细控式沥青棍凝土，采用普通沥青时其60"1:抗剪强度在O. 4阳、
......0.6MPa 之间;采用改性沥青时其60"1:抗剪强度在O. 6~a -- O. 8~a 之间.
表C. 2
基层和垫层材料设计参数
抗压回弹模量E
抗压模量
配昔比或规格
E(MP.) 
劈裂强度
材料名称
(MPa) 
要求
(弯沉计算用〉
(拉应力、剪应力
(MI>a)
计算用)
*-泥砂砾
4%--6 % 
1100- 1500 
30∞-4200 
0.4-0. 6 
水泥碎石
4%--6% 
1300-17∞ 
3时)0-42∞
0.4-0. 6 
二灰砂砾
7 ' 13'80 
11 ∞-15∞ 
30∞-42∞ 0.6-0. 8 
93

【第 53 页】
续表C. 2
续表C. 3
抗压回弹模量E
抗E(压M模Pa)量
劈裂强度
材料名称
配合比或规格
(MPa) 
要求
{弯沉计算用}
(拉应力、剪应力
(MPa) 
20'C动态回弹模量
(MPa)
材料名称
{柔性基层沥青层层底
备注
拉应变计算用〉
密级配沥青碎石基层
32∞-4500 
ATß.25 
二灰碎石
8'17 ' 75 
1300-17∞ 
30∞-4200 
0. 5-0. 8 
黄混凝土
100∞- 1 7000 
| 石灰水淀粉煤灰砂砾
6'3 ' 16'75 
12∞- 16∞ 
27∞-31∞
10. 4-0.55 1 
革泥稳定碎石
5000-1∞00 
水泥粉煤灰碎石
4'16 ' 80 
1300- 17∞ 
24∞-3酬
0 . 4-0.55 1
水泥稳定土
10∞-3∞o 
石灰土碎石
位料>60%
100-1100 
1600-2400 
O. 3-0. 4 
石灰、水泥与粉煤灰综告稳定类
35∞-14000 
碎石灰土
植料>40%
1 2ω-1800 
600-900 
25-0. 
--50% 
石灰稳定土
600-2∞。
水泥石灰砂砾土
4:3:25
1 68 
800-12∞ 
1 5∞-22∞ 0. 3-0.4 
表C. 4
碎砾石土设计参数
二灰土
10' 30'60 
6∞-900 
20∞-2800 
0. 2-0.3 
石灰土
8%-12% 
400-100 
12∞- 1800 
0.2-0 岛|
碎石吉量
路基干湿类型
回弹模量
密度
吉水量
(%) 
(MPa) 
(11m' ) 
<Yo> 
石灰土处理路基
4%-7% 
200-350 
基层连续级配型
300-350 
干燥
90- 1∞ 
2.05-2.25 
7 
寸
中温
>70 
10-80 
2.00-2.20 
8 
级配碎石
基层骨架密实型
300-500 
潮湿
55-65 
1. 95-2.15 
11 
下基层、垫层
2∞-250 
干燥
75-85 
E ∞-2.20 
7 
填隙碎石
下基层
200-280 
50-70 
中湿
55-65 
1. 95-2. 15 
8 
未筛分碎石
下基层
180-220 
级配砂砾、天然砂砾|
基层
150-200 
潮湿
45-55 
1. 90-2. 10 
11 
十
干燥
41-51 
1. 90-2. 10 
<10 
中粗砂
垫层
80-100 
30-50 
中温
30-40 
1. 85- 1. 95 
10-15 
潮湿
20-30 
1. 75- 1. 85 
> 15 
表C. 3
柔性基层沥青路面材料设计参鼓
干燥
30-40 
1. 80- 1. 90 
< 10 
20'C动态回弹模量
(MPa)
<30 
中湿
15-25 
1. 10-1. 80 
10-15 
材料名称
{柔性基层沥青层层底
备注
潮湿
15 
1. 60- 1. 10 
>15 
拉应变计算用)
密级配细植式沥青混凝土
4500-6000 
AC-IO , AC-13 
中粒式沥青混凝土
40∞-5500 
AC-16, AC-20 
密级配粗粗式沥青混凝土
35∞-5000 
AC-25 
沥青玛琦脂碎石
40∞-60∞ 
SMA 
94 
95

File: library_data/gongcheng/2.CJJ 169-2012 城镇道路路面设计规范/chapters/ch11-时.md
# 章 6:时，
# 规范: (2.CJJ 169-2012 城镇道路路面设计规范) | 页码:PDF 54-72
# 条文范围:0.0.1-5.4.7
# 类型:正文
# 生成:spec.py index 2026-09-01 | 页内标记【第 N 页】用于回源

【第 54 页】
附录D
沥青混合料单轴贯入抗剪强度试验方法
D. 0.1 本试验方法适用于利用单轴贯入试验仪在规定的温度和
加载条件下测定沥青混合料的抗剪强度。非经注明，单轴贯入抗
剪强度的试验温度为6 0 "C ，试验采用直径100mm 士2mm、高
1 00mm士2mm 的沥青混合料圆柱体试件，集料的公称最大粒径
不大于16mm ，
D.0.2 仪器设备应符合下列规定
I 
万能材料试验机，其他可施加荷载并测试变形的路面材
料试验设备也可使用，应满足下列条件:
1) 最大荷载应满足不超过其量程的80 % ，且不小于最程
的20%要求，宜采用5 kN 。
2) 具有环境保温箱，温控准确度0. 5'C 。
3) 能符合加载速率1mm/min 的要求. 试验机宜有伺服
系统，在加载过程中，速度基本保持不变。
4) 试验进行过程中可记录加载力和位移。
2
贯人杆，端面直径2 8.5mm 、长50mm 的金属柱。
3
烘箱。
D. O. 3
试验方法应符合下列规定:
1 
用旋转压实或静压法成型混合料试件，试件尺寸应符合
直径100mm土2mm ，高100mm土2mm 的要求，并在报告中注
明试件成型方法，试件的密度应符合马歇尔标准密度的
100%
土1 % 。
2 试件成型后，不等完全冷却后即可脱模，用卡尺量取试
件的高度，若最高部位与最低部位的高度差超过2mm 时，试件
应作废。用于单轴贯入抗剪切强度试验的试件不少于3 个。
3 
按相关试验方法测定试件的密度、空隙率等各项相关物
96 
理指标。
4 
将试件在60'C 的烘箱中保温仙。
5 使试验机环境保温箱温度达到试验温度。
D. O. 4 将试件从烘箱中取出，立即置于压力机试验台座上，以
1mm/min 的加载速率均匀加载直至破坏，读取荷载峰值，准确
至O .lkN 。
D.0.5 
沥青混凝土的单轴贯入剪切试验强度应按下式计算:
马=0327 × 08 × f
(D 05)
式中:
r!l 
试件单轴贯人剪切试验强度
( MPa) ; 
P一-试件破坏时的最大荷载
( N) ; 
A-一一贯入杆的截面积
( mm') 。
D. O. 6 
当一组测定值中某个测定值和平均值之差大于标准差的
k 倍时，该测定值应予舍弃，并以其余测定值的平均值作为试验
结果。当试验试件数目分别为3 、
4 、
5 、
6 时，
k 值可分别为
1. 1 5 、1. 46 、1. 67 、1. 82 。
97

【第 55 页】
附录E
沥
回
动态
E.O.l 
本方法适用于jj!~定沥青混合料在线弹性范围内的单轴压
缩动态回弹模盘。在无侧限条件下，按一定的温度和加载频率对
测试试件施加偏移正弦波(波形与正弦派相同，仅数值全在压力
轴一侧) 或半正矢波轴向压应力，量测试件可恢复的轴向应变.
测试要求为:试验温度为2 0 "C .加载频率为10Hz. 试验采用直
径为1 00mm士2mm ，高为200mm士2. 5mm 的沥青混合料圆柱
体试件，集料的公称最大粒径不大于37. 5mm o
E.O.2 试验装置与材料应符合下列规定:
1 材料试验机:能施加偏移正弦波或半正矢波形式荷载的
加载设备，施加荷载的频率在0.lHz- 25Hz 范围，且施加的最
大应力水平能达到2800kPa o 加载分辨率应达到IJ 5No 
2 
环境箱，控温准确度为土O. 5 "C 。
3 数据测量及采集系统:采用微机控制，
件在每个加载循环中所承受的轴向荷载和产生的轴向变形。荷载
传感器所需最小盘程为0- 25kN. 分辨率不大于5N. 误差不大
于1 % ; 位移传感器可采用LVDT 或其他合适的设备，具有良好
的动态响应特性，其量程应大于lmm ，分辨率不大于0.2μm.
误差不大于2. 5μm o 
E.O.3 试验准备工作应符合下列规定:
1 采用旋转压实法成型沥青混合料试件，试件尺寸应符合
直径1 00mm士2mm. 高150mm 士2mm 的要求，试件的密度应
符合马歇尔标准密度的1 00 % 士1 % 。
2
试件最高部位与最低部位的高度差不应超过2mm. 一组
98 
试件不应少于4 个.
3 按相关试验方法测定试件的密度、空隙率等各项相关物
理指标.
E.O.4
试验步骤应符合下列规定:
1 
将位移传感器安置于试件侧面中部，使其与试件端面垂
直，沿圆周等间距安放3 个(即每2 个相距120
0
) 0 调节位移传
感器，使其测盘范围可以测量试件中部的压缩变形.
2 将试件放置在试验加载架的加载板中心位置，为减少试
件表面与上下加载板间的摩阻力，减小端部效应，可在试件与上
下加载板间各放一块聚四氟乙烯薄膜或涂抹硫黄砂浆，应使试件
中心与加载架的中心对齐.
3
将试件放入试验机的环境箱中，在环境箱温度达到设定
的试验温度后，继续恒温5 h o
4 
当试件内外的温度达到测试温度以后，就可以开始进行
加载试验. 将试件与上加载板轻微接触，调节位移传感器，当试
件内外的温度达到测试温度以后，就可以开始进行加载试验。将
试件与上加载板轻微接触，调节位移传感器并清零，施加一个大
小为试验荷载(试验荷载的大小是通过调节使试件的轴向响应应
变能控制在50 X 1O-'-150 X 10 - '微应变之间得到，在35 0 kPa-
700kPa 范围内选择)
5 %的接触荷载对试件进行预压，持续10s.
使试件与上下加载板接触良好.
5 
对试件施加偏移正弦波或半正矢波轴向压应力试验荷载，
在设定温度下以10Hz 的频率重复加载200 次。试验采集最后5
个波形的荷载及变形曲线，记录并计算试验施加荷载、试件轴向
可恢复变形、动态回弹模量。
E. O. 5 试验结果计算应符合下列规定
1 
量测最后5 次加载循环中荷载的平均幅值Pe 和可恢复轴
向变形平均幅值ð i 及同一加载循环下变形峰值与荷载峰值的平
均滞后时间沥青混合料的动态回弹模量及相位角。
1) 应力幅值计算:
99

【第 56 页】
吗=2(E 051 〉
式中·
σ。一-轴向应力幅值
( MPa) ; 
P，一一最后5 次加载循环中轴向试验荷载平均幅值
(N) ; 
A一一试件径向横截面面积(可取试件上下端面面积均
值)
(rnm勺。
2) 应变幅值计算:
句=会
( E. O. 5-2) 
式中·
eo--可恢复轴向应变幅值
(mm/mm)
;
L\ ，--最后
5 次加载循环中可恢复轴向变形平均幅值
(rnm) ; 
10一一试件上位移传感器的量测间距
(mm ).
3) 动态回弹模量计算
I Eï= 号
( E . O. 5-3) 
式中
:
I E' I -一沥青混合料动态回弹模量
(MPa) .
2 
同一种沥青混合料，在相同试验条件下应至少进行四次
平行试验. 平行试验结果应按试验数据的离散程度进行剔差处
理，身l差标准为: 当一组试件的测定值中某个测定值与平均值之
差大于标准差的h 倍时，该次试验数据应予以舍弃。有效试件数
目为
3 、
4 、
5 、
6 、
7 、
8 、
9 、
1 0 个时，
k 值可分别为1. 1 5 、
1. 46 、1. 67 、
1. 82 、1. 94 、
2 . 03 、
2 .11 、
2.1 8.
100 
附录F
水泥混凝土路面设计参数参考值
褒F.l
中湿路基顶面回弹模量经验参考值范围
( MPa)
道路自然区划
土
组
H 
田
w 
V 
H 
土质砂
26-42 + 
40-50 
39-50 
35-60 
50-60 
2描质土
25-45 
30-40 
25-45 
30-45 
30-45 
粉质土
22-46 
32-54 
30-50 
27-43 
30-45 
表F. 2
垫层和基层材料回弹模量经验参考值范围
材料类型
回弹模量
材料类型
回弹模量
(MPa) 
( MPa) 
中、租砂
80-100 
石灰粉煤灰稳定粒料
1300-1700 
天然砂砾
150-200 
水泥稳定植料
1300- 1 7∞ 
未筛分碎石
180-220 
洒青碎石
(粗糙式，20"C) 
6∞-8∞ 
级配砰砾石{垫层〉
200-250 
沥青浪凝土(粗控式. 20"C) 
800- 12∞ 
级配碎砾石(基层}
250-350 
沥青搜凝土(中控式. 20"C) 
1创lO- 14∞
石灰土
200-700 $孔隙水泥碎石(水泥剂量9. 5%- 11 %) 1300-1700 
石灰粉煤灰土
600-900 
$孔隙沥青碎石
(20 "C . 沥青吉盘
2. 5%-3. 5%) 
600-800 
表F.3
水混混混土弯拉弹性模最经验参考值
弯拉强度
(MPa)
1. 0 
1. 5 
2. 0 
2. 5 
3. 0 
抗压强度
( MPa)
5.0 
7. 7 
11. 0 
14. 9 
19. 3 
哥拉弹性棋量
(CPa)
10 
15 
18 
21 
23 
弯拉强度
(MPa)
3. 5 
4.0 
4. 5 
5. 0 
5. 5 
抗压强度
( MPa )
24. 2 
29. 7 
35. 8 
41. 8 
48. 4 
哥拉弹性模量
(CPa )
25 
27 
29 
31 
33 
101

【第 57 页】
本规范用词说明
1 为了便于在执行本规范条文时区别对待，对要求严格程
度不同的用词说明如下:
1)表示很严格，非这样做不可的2
正面词采用"必须"，反面词采用"严禁"，
2 ) 表示严格，在正常情况下均应这样做的:
正面词采用"应气反面词采用"不应"或"不得";
3) 表示允许稍有选择，在条件许可时首先应这样做的:
"宜"，反面词采用"不宜"，
的表示有选择，在一定条件下可以这样做的，采用
"可" .
2 
条文中指明应按其他有关标准执行的写法为"应
符合…… 的规定"或"应按..... .执行" 。
102 
中华人民共和国行业标准
城镇道路路面设计规范
CJJ 169 - 2012 
条文说明

【第 58 页】
• 
订说明
《城镇道路路面设计规范>> CJJ 169 - 20 12. 经住房和城乡建
设部2011 年12 月
19 日以第1223 号公告批准、发布。
本规范制订过程中，编制组进行了道路路面设计方法的调查
研究，总结了我国道路工程建设的实践经验，同时参考了美国
AASHTO 2002 设计规范，通过试验取得了路面结构设计的重要
技术参数。
为便于广大设计、施工、科研、学校等单位有关人员在使用
本规范时能正确理解和执行条文规定.
<< 城镇道路路面设计规范》
编制组按章、节、条顺序编制了本规范的条文说明，对条文规定
的目的、依据以及执行中需注意的有关事项进行了说明，还着重
对强制性条文的强制性理由作了解释。但是，本条文说明不具备
与规范正文同等的法律效力，仅供使用者作为理解和把握规范规
定的参考。
104 
• 
目
次
1 
，总贝。. •• . • . . . . • • • • •• . • . . • • • • • • .…. . • . . • • . • • • • • • • . . . . . • . • • . . . . .. .…… 107 
2 
术语、符号和代号…........………….. .•••••••. .•. ••••.••.• 108 
2. 1 
术语
. .. . . . . . . . . . . . . .. . . . . . . . . .. . . . . . . .. . . . . . . . . . . . . . . . . . . . .. . . .…. 108 
3 
基本规定
. • • • • • •• . • . . • • • .…. • . . . . . . • . . • . . • • • • • • • • • • .…. • . • . • • • .… 109 
3. 1 
一般规定. • • • . • . • . . . . • • • • • • • •• . • . . • . . • • • . • • .….......... ......... 109 
3. 2 
设计要素…........…. • . • • • . . .…. . . . • • . .….......... •••••••.• 110 
4 
路基、垫层与基层............ .•. .•. .•••••••••••••••••••. ••••.•••• 113 
4. 2 
垫层
. •• . • • • . . . • • • . . •• • • . • • • . • . • . .……. ..•..••••••••••••. •••••••.• 113 
4.3 
基层... .••.••••••••.•••.•••••••••. .•. .•••••••• .•. .•.•...•. ..••.•..• 113 
5 
沥青路面…........…. • . • . • • • • • . •• . • • . • • • • • • •• . .…....... ••••••••• 114 
5. 1 
一般规定
......... •••••••••••• .•. .•. ......... ........….......... 114 
5. 2 
面层类型与材料
............ ..………........................ 114 
5. 3
路面结构组合设计
…................................. ..…… 124 
5. 4 
路面结构设计指标与要求…... ..............…................ 126 
5. 5 路面结构层的计算
…...................... .……....... .….. 135 
5. 6 
加铺层结构设计
....... .…............. .,....................... 146 
6 
水泥混凝土路面.......…............... ..…. . . . . . . . . . . . . . .….. 148 
6.2
设计指标与要求
........................... ..….........……. 148 
6 . 3
结构组合设计.......….......…...........................…. 148 
6.4 
面层材料............................................….......... 149 
6.5 
路面结构计算.............................…....... .•. •••••••.• 150 
6.6 
面层配筋设计........................... .…........... ....….. 151 
6. 7 
接缝设计……....................….... ... ......... ........…. 151 
6.8 
加铺层结构设计
……….............................. .……. 153 
7 
砌块路面.......................................…...... ... ......... 160 
105

【第 59 页】
7.2 
砌块材料技术要求
…...... .................. .......•. ...•...•. 160 
7. 3 结构层与结构组合
…. . . . .. . . . . . . . .…...... ......... ......... 161 
7. 4 结构层计算
. . . . . . . . . . . . . . . . .…. . . . . . . . . . . .. . . . . .…. . . . .. . .….. 162 
8 
其他路面
….. . . . . . . . . . . . . . . . . . . . . . . . . . . . . . .…. . . . . . . .….......... 166 
8. 1 透水人行道
. •• . • . • • • • • • • • . •. • • • • • • • . • . . • . •• • . • . . .….........…. 166 
9 
路面排水
...... ..…. . . . . . .…. . . . . . . . . . .. .. . . . . . . . . . . . . . . . . . . . . . .… 167 
9. 1 一般规定
... .....…. . . . . . . .. . . . . . . .. . . . . . . . . . . . . . . . . . . . . . . .….. 167 
9. 2 路面排水设计
. .. . . . .. . . . . . . . .. . . . . . . . . . . . .. . .….........……. 168 
9.5 
交叉口范围路面排水
. . . . . . ..…. . . . . .. . .…. . . . . .. . . . .. . . . . . .… 168 
附录C
沥青路面设计参数参考值…….. . . . . . .• . • . ., . . • . . . . . .…. 169 
附录D
沥青混合料单轴贯人抗剪强度试验方法........……. 170 
106 
1
总
则
1. O. 1 
<城市道路设计规范) CJJ 37 (以下简称原规范)自发
布实施以来，我国的城市面貌发生了令世人瞩目的变化，体现了
城市建设技术的巨大进步，其中在道路工程方面，国内外既积累
了快速赂、主干路路面和大型桥面铺装的实践经验，又涌现了一
批新材料、新工艺、新产品和新的研究成果，使道路工程技术水
平提高到了一个新的层次，因此在原规范路基设计、柔性路面设
计、水泥混凝土路面设计、广场与停车场、道路排水等五章的基
础上，总结工程实践经验，吸收新技术、新成果，
以提高路面工
程质量，适应我国城镇道路路面建设不断发展的需要，制定本
规范，
1. O. 2
本规范的主要内容包括路基、垫层与基层、沥青路面、
水泥混凝土路面、砌块路面、其他路面和路面排水等，与原规范
比，
内容更为丰富，主要增加了路面结构可靠度设计和旧路面上
加铺层设计及砌块路面设计，细化了路面结构组合和材料组成及
性能参数要求等，使本规范更切合各等级城镇道路路面新建和改
建工程的实际需要。
1. 0.3 
<< 中华人民共和国节约能源法》第四条规定: "节约资源
是我国的基本国策。国家实施节约与开发并举、把节约放在首位
.路面设计应贯彻"节约资源，降低消耗"的
基本国策. 鼓励使用节能降耗型路面技术，
如i1iIr.拌沥青混合料、
冷拌泡沫沥青混合料、冷拌乳化沥青混合料技术，
旧路面材料再
生利用技术.
107

【第 60 页】
2 
术语、符号和代号
2 . 1
术语
2. 1. 9 
路面基层分为三类:半刚性基层、柔性基层与刚性基层。
2. 1. 11 
粒料类材料，包括级配碎石、级配砾石、符合级配的天
然砂砾、部分砾石经轧制掺配而成的级配碎砾石，以及泥结碎
石、泥灰结碎石、填隙碎石等基层材料.
2. 1. 16 在沥青路面设计中，引人了沥青层底拉应变的指标控制
沥青层疲劳开裂，提出了沥青层底容许拉应变。
2. 1. 19 根据-次荷载作用下的破坏强度与不同轴次作用下的疲
劳破坏强度之比，并考虑道路等级、设计基准期内累计当量轴
次、室内与现场差异等因素而确定.
2. 1. 20 
根据一次荷载作用下的剪切破坏强度与不同轴次作用下
的疲劳破坏强度之比，并考虑道路等级、水平力系数的大小、室
内与现场差异等因素而确定。
108 
3
基本规定
3.1
一般规定
3. 1. 1 道路路面的基本结构层一般为面层、基层、垫层三个主
要层次. 当路面各层的厚度较大时，又再细分为若干个层次，如
面层分为表层(上面层)、中丽层和下面层，基层分为上基层和
下基层等。
面层直接承受汽车车轮的作用并直接受阳光、雨雪、冰冻等
温度和湿度及其变化的作用，应具有足够的结构强度、高温稳定
性、低温抗裂性、抗疲劳、抗水损害，为保证交通安全和舒适
性，面层应有足够的抗滑能力及良好的平整度。
基层主要起承重作用，应具有足够的强度和扩散荷载的能力
并具有足够的水稳定性.
垫层的主要作用为改善土基的湿度和温度状况，保证面层和
基层的强度稳定性和抗冻胀能力，扩散由基层传来的荷载应力，
以减小土基所产生的变形. 垫层应具有一定的强度和良好的水稳
定性.
3. 1. 2 路面承受汽车车轮的作用并受阳光、雨雪、冰冻等混度
和湿度及其变化的作用，路面结构层的组合与地质条件、路基土
特性、路基水文及气候环境状况、交通量与交通组成密切相关，
进行路基路面整体结构强度、刚度、稳定性、耐久性综合设计合
理的结构组合，才能获得运行安全舒适并与环境、生态、社会协
调的综合效益.
路面材料直接影响路面质量与耐久性，要求对使用的材料
(如沥青、集料、矿粉〉进行认真选择，有充分的耐久性，包括
水稳定性、温度稳定性、抗老化性及抗疲劳性能保证。路面材料
的选择应结合各地的实际，因地制宜，认真做好路用各种材料的
109

【第 61 页】
调查，并取样试验，根据试验结果选定路面各结构层所需的材
料. 提倡使用城市建筑废料、工业废料及旧路面镜饱翻挖材料。
积极使用节约能耗、减少排放的材料及结构，如温拌沥青混合
料、乳化沥青混合料i 泡沫沥青混合料等。
城市道路交叉口是城市交通的枢纽位置，由于受交通信号灯
的管制，交叉口进口道上车辆刹车、启动频繁集中;一些大城市
主干道交通车辆状况也在发生着很大的变化，出现了"多轴数、
重轴载、高轮压的非均布性"的特点。城市道路交叉口区域沥青
路面早期产生率包、推挤和车辙等病害非常严重和普遍。应针对
城市道路交叉口路段的行车状况特殊性，及其路面破坏的发生形
式、发展规律，进行特殊设计。
3. ]. 3
道路路面分沥青路面、水泥混凝土路面和砌块路面三大
类。沥青路面包括沥青混合料路面、沥青贯入式路面和沥青表面
处治等。水泥混凝土路面包括普通混凝土、钢筋混凝土、连续配
筋混凝土、钢纤维混凝土路面。
沥青混凝土路面表面平整无接缝、柔性好、噪声小，具有明
显的行车舒适性、耐磨性等优点，但受到沥青材料感温性的限
制，沥青面层结构的强度受温度变化影响较大;水泥混凝土路面
刚度大，扩散荷载能力强、稳定性好、抗压、抗折性能好，耐
久、使用寿命长，但是它也有着不可忽视的缺点:接缝较多，噪
声大、影响行车舒适性;同时，抗滑、表面耐磨性能的构造和保
持技术难度大。
由于沥青加铺层能有效地改善旧水泥混凝土路面的使用性
能，同时可以充分利用旧水泥路面，造价低，施工方便，并且对
交通、环境影响小，因此，在国内外l日水泥混凝土路面改造工程
中广泛应用。
3.2
设计要素
3.2.2
近年来，城市载货汽车与大客车以双轮组单轴80kN ~
115 kN轴载的车型为主，路面设计以双轮组单轴载100kN 为标
110 
准轴载符合我国城市汽车交通实际。
3.2.3 有关研究显示，沥青路面弯沉、弯拉应力曲线随轴重的
增加呈非线性增加，轴重
50kl'叶~ 13 0kN 为线性，轴重大于
1 30kN 呈非线性。考虑非线性特点，当轴重大于13 0kN 时按弯
沉设计的轴载换算公式n 值可达5. 0~5 . 8 . 推荐n 值为5 . 0 . 弯
拉应力的轴载换算公式"值为9.0 0
用拉应力等效模式的轴载换算公式，对贫混凝土基层疲劳方
程做的工作不多，长安大学的研究结果为12. 7 9 次方，
大利亚为12 次方，本规范建议贫混凝土基层用12 次方计算。
规范编制组对上海市、成都市、大同市的代表性道路的车道
分布系数进行了调查。对于两车道城市道路，单向单车道，车道
分布系数为100% . 对于多车道城市道路，载货汽车与大客车一
般较多地行驶在外侧车道上，所以，以外侧车道作为设计车道。
车道分布系数的大小与交通量有关，交通量小，车道分布系数
大。调查结果与Dater 等在
1 982 年~ 1 985 年对美国6 个州所做
的129 次统计所得到的多车道公路的车辆分布情况较为接近。
3.2.5 一般在进行路面材料与混合料的设计、路面结构设计等
工作时，均会考虑道路等级性质。因为累计当量标准轴次不能代
表对路面表面性能的要求。路面设计应该在考虑路面交通等级、
累计当量标准轴次同时，也考虑道路等级性质，有必要增加以货
车及大客车为主的划分交通强度等级的划分。将城市道路交通等
级划分为四级，分为轻、中、重、特重交通等级。
3.2.6 环境因素的变化严重影响路面的性能，温度对沥青路面
的承载能力和使用性能都有显著影响。沥青路面的车辙、裂缝等
损坏，也直接或间接地与路面温度的分布状况有关。水对沥青混
合料的性能也有重要的影响，雨水渗入路面使沥青与集料的粘附
性下降、土基强度变小，在荷载作用下产生剥离、坑槽、
损坏。由于温度、降水具有显著的季节性变化的特点，所以沥青
路面材料及土路基的力学特性也具有明显的季节性变化的特点。
"八五"国家科技攻关项目"道路沥青及沥青混合料使用性
111

【第 62 页】
能气候区划的研究"，根据我国不同地区与不同气候的条件对沥
青质量及沥青混合料性质提出不同的要求，提出沥青混合料使用
性能气候区划标准。按不同的气候要求，使路面具有较强的高温
抗车辙能力、低温抗裂性能和水稳定性，并延长路面的使用寿
命，是路面设计的重要问题。路面设计应选择与温度变化相适应
的材料并按照最高或最低温度进行沥青混合料高温稳定性和低温
稳定性设计。
3.2.7 
目标可靠度和可靠指标的确定需要综合考虑工程安全度
与工程经济性等方面的因素。
目标可靠度值高，结构的安全度相
应提高，但结构造价相应增大;反之，目标可靠度低，结构破坏
的危险性增大，工程费用则低. 路面结构的目标可靠度是在满足
各等级道路路面不同安全度要求(限制路面的破坏概率)的前提
下，主要考虑路面初建费用、结合考虑养护费用与用户费用对目
标可靠度的影响确定的.
目前确定路面结构目标可靠度的方法有三种，即校准法、经
济分析法和表面使用性能法。校准法的实质是一种反算法，也就
是通过计算现有结构的隐含理论可靠度，再针对结构使用情况、
现状服务水平、现状耐久性和安全性作出定性和定盘评价. 综合
考虑这两方面的结果，归纳出合理的可靠度作为路面设计的目标
可靠度.这种方法实际上是校准现行设计方法的隐含可靠度，继
承按现行设计规范设计的道路结构的可靠度水平，这种方法体现
了多年工程设计的经验.
目前国内外大多数规范采用校准法来确
定结构的目标可靠度，本规范目标可靠度是结合国内外的分析数
据、水泥混凝土和沥青路面的隐含可靠度后制定的.
112 
4 
路基、垫层与基层
4.2
垫层
4.2. J 
垫层主要设置在温度和湿度状况不良的路段上，以改善
路面结构的使用性能。前者出现在季节性冰冻地区路面结构厚度
小于最小防冻厚度要求时，设置防冻垫层可以使路面结构免除或
减轻冻胀和翻浆病害，
4.3
基层
4.3.3 
国内一些道路研究机构先后分别采用静压法和振动成型
法进行了骨架密实型级配和悬浮密实型级配的半刚性基层材料的
研究，其结论一致认为振动成型法设计的骨架密实结构的性能是
最优的，并且得到了多省市工程实体的验证. 因此上基层的半刚
性材料宜选用振动成型法设计的具有较好的强度、抗疲劳开裂性
能与抗冲刷能力骨架密实型级配.
113

【第 63 页】
5
沥青路面
5. 1
一般规定
5. 1. 1 沥青路面设计应根据道路等级与使用要求遵循因地制宜、
合理选材、环境保护、资源节约和利于养护的原则. 各结构层的
组合设计与当地的气候环境条件、交通量和交通组成等密切相
关，合理的结构组合设计应使得路面获得经济、耐久的效果。厚
度计算与材料设计参数取值直接相关，没有实测的材料参数，厚
度计算缺乏依据. 因此，设计人员应重视材料调查，选用符合技
术要求、经济合理的路用材料，避免简单地套用路面结构，将路
面结构设计变成单纯的结构厚度计算，
设计工作包括以下具体内容:
1 调查与收集交通盘及其组成资料，积极开展轴载谱分布
的调查、测试，纣忻顶测11;(τr父J!!!豆，
2 收集当地气候、水文资料，了解沿线地质、路基填挖及
干湿状况，通过试验确定路基因弹模量;
3
认真作好各种路用材料的调查，并取样试验，根据试验
结果选定路面各结构层所需的材料;
4 
施工图设计阶段应进行混合料的目标配合比设计，并测
试、确定材料的设计参数. 当条件不允许时，可以委托科研单位
进行该项工作;
5 拟定路面结构组合，采用专用程序计算厚度;
6 认真作好路面排水、路面结构内部排水和中央分隔带排
水系统设计，使路面排水通畅，路面结构内部元~、水滞留.
5.2 
面层类型与材料
5.2.1 近年来各地都进行了沥青混合料的研究与工程实践，出
114 
, 
现了很多新的混合料设计方法，并根据工程实践总结了一些适合
不同条件的级配类型，虽然有的级配名称不同，但基本原理相
似. 因此，为了区分各种沥青混合料的特点，首先按空隙率大小
将沥青混合料分为密级配、半开级配、开级配三大类. 密级配，
又可分粗型
(AC-C) 和细型
(AC-F) .不同级配类型适用于不
同条件.
AC 型混合料以及骨架型混合料SMA 均属于密级配混合料，
设计空隙率在3 %~ 5 %. 在AC 型混合料中.F 型是细集料含量
多于粗集料的一种连续级配;C 型混合料以粗集料为主，具有构
造深度较大、抗车辙变形的性能好等特点，适用于多雨炎热、交
通量较大地区的表面层. 中、下面层也可用C 型沥青混合料，
以增强抗车辙能力，但施工时应注意加强压实.
F 型混合料因细
集料较多，施工和易性较好，水稳定性、低温抗裂性及抗疲劳开
裂性能较好。但是其表面致密，构造深度较小，可用于抗疲劳结
构层或干旱少雨、交通量较少、气候严寒地区的道路.
热拌沥青碎石
(AM ) 是一种半开级配混合料，设计空隙率
在8 %~ 15 % .
由于它的空隙率大，渗水严重，应设密级配上封
层。当采用单层式沥青路面时，应适当增加细集料，控制空隙率
不大于10 %. 若拌合设备条件允许，应尽量选用密级配沥青混
合料。
开级配磨耗层
(OGFC) 是开级配沥青混合料，在欧美多称
开级配抗滑磨耗层α}FC. 在日本称为排水路面。混合料的设计
空隙率宜为18 %~ 24 % .用作沥青路面表层具有排水、减少水
膜厚度、防止水漂及抗滑功能，又可降低噪声作为减噪表面层.
5.2.2 沥青混合料类型选择与配合比设计是保证沥青路面
和使用功能的关键.
2 
在我国，热拌沥青混合料配合比设计主要采用马歇尔试
验方法.
AC 混合料、
SMA 混合料以及α}FC 混合料均可参照
《公路沥青路面施工技术规范) JTG F40 进行配合比设计.
目
前，我国在一些重大工程引进美国Superpave 方法和GTM 法等
115

【第 64 页】
方法进行密级配沥青混合料的配合比设计，使用效果较好，因此
在有条件的地方也可以使用这些方法，同时需要马歇尔试验进行
验证.
根据工程实践经验推出各种沥青混合料级配表(见附录B
表B. 1 ) . 其中AC 混合料的级配范围较宽，应结合当地具体情
况和使用经验选择级配曲线和范围。最好选择2 条-3 条级配曲
线，通过混合料配合比试验，结合各地经验确定油石比，并对混
合料进行路用性能检验，根据各项技术指标，综合当地实际情
况，择优选定沥青混合料级配。更重要的是通过试拌试铺，检验
配合比设计的合理性，经业主、设计、监理、施工共同确认质
合格才能正式摊铺。
3 
在进行沥青混合料配合比设计后，应根据气候条件和交
通荷载特征对混合料的商温稳定性、水稳定性和低温抗裂性进行
检测.
1)沥青混合料高温稳定性的评价方法，目前在国际上
尚无统一的、公认的评价方法和指标体系，试验设
备也不同. 我国在"七五"科技攻关时引进了日本
轮迹试验设备和动稳定度评价指标.本次编写中仍
用车辙试验所获得的动稳定度反映沥青混合料的高
温稳定性.
在
《公路沥青路面施工技术规范>> JTG F40 中，采用车辙
试验的动稳定度指标评价沥青混合料的抗永久变形性能，并根据
沥青混合料类型、沥青类型和沥青路面气候分区，给出沥青混合
料车辙试验评价指标的技术要求，见表1 .
该体系对相同气候分区下的普通沥青混合料、改性沥青混合
料以及SMA 混合料提出不同的技术要求. 这与特定的使用条件
对路面材料性能的唯一位要求不一致，例如，对于位于1 - 1 分区
中特定交通条件下的路段，如果普通沥青混合料动稳定度DS=
800 次/mm 能够满足要求，没有理由要求改性沥青混合料或
SMA 混合料的动稳定度必须达到2400 次/mm 或3000 次/mm .
116 
表1
沥青混合料车辙试验动稳定度技术要求
气候条件且技术
动稳定度要求(!I;: /mm)
指标
>30'C 
20'C-30'C 
<20'C 
七月平均最高气温
夏最热区
夏热区
夏凉区
E气候分区
1-1 
1-2 
1-3 
1-4 
2-1 
2-2 
2-3 
2-4 
3-2 
普通沥青混合料
8∞ 
I以用
600 
8∞ 
6∞ 
改性沥青混合料
2400 
28∞ 
2α)() 
2400 
1800 
SMA 
非改性
1500 
混合料
改性
3000 
OGFC 混告料
1500 (一般交通路段)、
3(脚{重交通路段〉
该评价体系中的另一个关键问题在于强调了对不同材料的性
能要求，忽略了不同交通荷载对性能的不同需求. 在高温性能方
面，当前相关规范并没有告知材料设计究竟应该选择普通材料、
改性材料还是SMA 混合料，也缺少不同交通盘对材料高温性能
的不同需求。道路交通量不仅是路面结构设计的关键参数，也是
材料设计的重要依据。在相同的气候条件下，能够满足轻交通量
道路使用的材料未必能够满足重交通量道路的要求。如果在车辙
试验评价标准中不引人交通盘参数，无法较好地指导材料设计，
势必造成结构设计与材料设计相互脱节，、可能导致材料性能设计
标准的选择具有一定随意性。
日本道路公团的技术标准就体现了
，见表2 .
襄2
日本道路公团对沥青混合料动稳定度的要求
一方向大型车交通量
动&定度(!I;:/mm)
交通量等级
(辆/d l
一般地区
低磨娓地区
轻交通量
1 500 以下
800 
500 
中交通量
1 500-30∞ 
10∞ 
800 
重交通量
3000- 15000 
1200 
1000 
越重交通量
1 5时刻。以上
3回回-5000
117

【第 65 页】
在2005 年- 2008 年交通部科技项目"沥青路面设计指标和
参数研究"中，对沥青混合料和沥青面层抗永久变形进行了研
究，基于车辙试验提出了与道路交通等级、沥青路面气候分区、
结构层次等相关联的沥青混合料车辙试验评价体系.在这个体系
中对于高速公路和一级公路，取路表容许车辙深度为
1 5mm. 在
年等效温度下对路面结构进行力学分析后，得出表5. 2. 2-3 中的
技术指标要求.在分析过程中所考虑的主要因素如下:
①交通等级:
<<公路沥青路面设计规范>> JTG D5 0 根据设计
基准期内的祟计当量轴次将交通划分为4 个等级:轻交通小于
3X 10' ESAL (累计标准轴次) ，中交通小于1. 2 X 10'ESAL ，重
交通小于2. 5X 10' ESAL ，特重交通不小于2. 5X 10 ' ESι .
着我国基年交通盘的剧增以及年增长率的提高，设计基准期
15
年的重交通及其以上交通等级的高等级公路大、中修一般发生在
8 年-10 年.工程实践表明.中、上沥青面层的实际寿命一般无
法达到路面结构的设计基准期，因此材料性能设计的交通分级不
完全等同于结构设计的交通分级，其分级上限主要受主抗车辙区
既定温度条件下材料的承载极限制约。在某些苛刻条件下，材料
性能设计的适用交通等级上限将低于结构设计上限.对于此种情
形，当路面结构未达到设计寿命时，允许对面层的主抗车辙区进
行锐刨重铺，保持下面层尤其是基层与地基的继续使用。
②气候分区:在《公路沥青路面施工技术规范>> JTG F40 
中，采用30 年间的年最热月平均日最高气温的平均值作为气候
分区的高温指标，以高温指标作为一级区划指标，将全国划分为
三个区5
以低温指标作为二级区划指标，将全国分为4 个区。选
择不同气候分区中的代表地区，见表5.2.2-3 ，其中314 、
1-2
区选择吐鲁番，
1-3 区选择武汉，
1-4 区选择海口和福州，
2- 1 区
选择富蕴，
2-2 区选择沈阳，
2-3 区选择大连，
2-4 区选择武都，
3-2 区选择西宁. 在选择不同气候分区的代表地区时，需要比较
各个代表地区的月平均气温以及车辙等效温度，通过对车辙等效
温度计算以及月平均温度比较，将西宁和拉萨由
2-2 区和2-3 区
118 
移至3-2 区.代表地区的温度分区见表3 . 与海口环境相近地区
主要有吐鲁番、广州与南宁等少数特殊地域.
表3
不同气候分区的典型地区与代表地区
气候分区
典型地区
代表地区
1 - 1 、
1 -2
吐鲁番
成都
西安
*沙
告肥郑州
南京
济南南昌
1-3 
武仅
杭州
上海
1-4 
广州
桂林
南宁
温州福州沙坪坝澜沧
海口/桶州
2-1 
呼玛锚林浩特海拉尔
富蕴
大问乌鲁木齐
兰州
酒血银川哈尔漠太原北京
2-2 
沈阳
榆林呼和浩特
t春
最德天津石家庄
2-3 
威海
大连
2-4 
贵阳
昆明
武部
3-2 
拉萨
理捕
德钦
西宁
③沥青混合料类型:沥青路面材料设计，究竟该选取普通沥
青混合料、改性沥青混合料、
SMA 混合料或新开发的沥青类材
料，取决于哪类材料能够满足沥青层抗车辙性能要求. 由于特定
的交通和气候条件对沥青混合料的抗力需求是一致的，因此，性
能合格的材料都是备选方案，而不分改性沥青混合料与普通沥青
混合料，此时性价比优越的材料才是设计方案。
④面层结构层·沥青面层一般是由不同材料组成的2 层或者
3 层的复合体系。根据外力在结构内的扩散效应，不同层位将贡
献不同的变形.
2002 年夏天，全国普遍出现持续高温，无论在
南方或在北方部分省份，在爬坡路段，重车、超载车多的路段，
沿车行道轮迹带上，出现了不同程度的车辙p 有的路段出现较严
重推移流动和变形。据现场调查，沥青混合料的推移、变形主要
是产生在中面层，少数下面层也产生流动.
⑤车速:在长大纵坡上车速较慢，可以简化为提高一个交通
等级进行设计.
119

【第 66 页】
沥青混合料高温性能需求计算方法.通过大量室内车辙试验
以及现场ALF 加速加载试验的标定建立了包含高温性能经验评
价参数的沥青层永久变形;同时由该永久变形公式和容许车辙深
度以及分层容许永久变形分配方法可以推出沥青混合料高温性能
需求计算方法，见式(1) .
mD-100FJ 
" % 
(1) 
4 一(~: )'(旦n业旦)d，
T. /\P. / \ N . 
式中=
PRD，一-第z 沥青亚层的相对变形参数，即材料性能
参数(%) ; 
[H;] 
第t 沥青亚层的容许永久变形
(mm);
T"一一第z 沥青层等效温度('C) ; 
P;-第z 沥青层顶压应力s
N一一累计当量标准轴次，
k N一一试验室加载与现场加载次数的修正系数，
d ;一一沥青亚层厚度;
T. 、P. 、N.--试验室标准车辙试验条件。其中试验温度
T.=60'C ，接触压力P. = O. 7MPa ，试验加
载次数N.= 2520 次。
根据沥青混合料动稳定度和相对变形的回归关系式
(2) ，由
永久变形抗力参数PRD 值可以推导出动稳定度评价指标的计算
值，并参照
《公路沥青路面施工技术规范>> JTG F40 中沥青混
合料车辙试验动稳定度技术要求进行适当调整，给出动稳定度评
价指标的建议值.
DS = 29633 X PRD- J.48 (R' = O. 94 ，样本数117)
(2) 
由于实际应用主要针对城市快速干道，因此参照高速公路标
准，即按180mm 沥青层厚度进行考虑。对于两层式城市道路沥
青面层结构，主要适用于0- 100mm 内标准.
120 
2 ) 评价沥青路面水稳定性除采用沥青与集料间的粘附性
指标外，还采用了浸水马歇尔残留稳定度及冻融劈裂
强度比指标. 根据"八五"攻关成果的建议，冻融劈
裂试验仅限于在年最低气温低于一2 1. 5 'C的寒冷地区
使用。但是，通过近年来的工程实践，该方法是以严
黯试验条件评价沥青混凝土的水稳定性，南方多雨地
区都采用该指标评价沥青混凝土的水稳定性，取得良
好效果. 因此，将冻融劈裂试验作为评价混合料水稳
定性的必要指标，以保证沥青混合料具备良好的水稳
定性，防止路面出现早期水损害现象.
若沥青混合料的水稳定性指标不能满足表
5. 2. 2-4 
的要求，应采取措施改善沥青混合料的水稳定性，如掺
入消石灰或水泥，或其他抗剥落材料。一般可在沥青混
合料中掺入占总质量1. 5 %- 2 % 的消石灰或
2 %-
2.5 % 的水泥代替矿粉，但由于各地所用集料的材质不
同，具体掺入剂量应由试验确定，不宜照搬.
3 ) 沥青混凝土路丽的低温抗裂性能，受到广泛的重视。
根据国内科研成果和近年来的试验研究成果，提出了
沥青混合料低温弯曲试验破坏应变作为评价指标。该
指标仅用于评价沥青混凝土路面的低温抗裂性能，对
夏凉区、寒冷地区是一个参考性指标.
5.2.4
稀浆罩面分为微表处和稀浆封层，可用于新建道路的磨
耗层或保护层，也可作下封层，这在我国已有了成功的经验，尤
其是对于缺乏优质石料作抗滑层的地区，可以节省造价。稀浆罩
面的混合料中乳化沥青及改性乳化沥青的用量应通过配合比设计
确定。混合料的质量应符合有关规范的技术要求.
稀浆罩面应选择坚硬、粗糙、耐磨、洁净的集料，不得含有
泥土、杂物. 粗集料应满足热拌沥青混合料所使用的粗集料质量
技术要求，表观相对密度、压碎值、磨耗值等指标可使用较粗的
集料或原石料进行试验。当采用与结合料薪附性达不到4 级以上
的酸性石料时必须掺加消石灰或抗剥离剂。细集料宜采用洁净的
优质碱性石料生产的机制砂、石屑，小于4. 75mm 部分细集料
121

【第 67 页】
的砂当量应符合有关规范的要求，且不得使用天然砂. 如发现集
料中有超规格的大粒径颗粒时，必须在运往摊铺机前将集料过
筛，混合料各筛孔的通过率必须在设计标准级配的允许波动
内波动，所得级配曲线应尽量避免出现锯齿形。有实际工程证
明，使用的级配能够满足稀浆罩面使用要求，并具有足够的耐久
性时，经过专家论证，得到主管部门认可，也可使用。
M&-3 型微表处采用彩色结合料时，可用于城市广场、停车
场、人行道、商业街、文化街。
5.2.5 路用材料质量是保证沥青混合料质量的关键，应根据工
程所在地的料源、气候条件、工程性质、交通量情况等进行综合
论证后确认。
1 沥青标号和沥青技术指标的选择与工程所在地的气候、
道路交通量、结构类型与层位密切相关.
沥青标号可按气候分区并结合工程实践经验选择，气候分区
划为夏炎热区，对夏季持续高温较长、重载车较多的道路，纵坡
大、长坡路段可选用稠度高、
60"C秸度大的沥青、改性沥青等。
交通量大、重载车较多的路段应选择较硬的沥青。改性沥青的基
质沥青、表面处治和贯人式碎石宜选稠度较低的沥青。
由于沥青的气候分区是以最热月份每天最高气温的平均值表
示，但该值往往低于最热月份连续7d 的最高气温平均值，而车
辙则是最容易发生在这最热的几天，因此有的地区在选择沥青标
号和沥青技术指标时，参考了美国Superpave 沥青胶结料规范中
沥青PG 分级方法，用历年最高月气温中连续7d 高温的平均值
和98 %保证率，并考虑气温与路面温度的相关关系，
最高温度，以此选择沥青高温等级。以历年极限最低气温选择沥
青低温等级。这个方法已经在部分省份的工程实践中得以应用。
以下情况可采用改性沥青，以改善沥青混合料的路用性能.
122 
1)当拌制的沥青混合料的高温稳定性、水稳定性、低温
抗裂性能达不到技术指标要求时，可采用改性沥青;
2 ) 对特重交通、重交通或重要道路，大桥、特大桥桥面
铺装等的沥青表面层应选用改性沥青，并视具体情况，
中面层也可选用改性沥青或稠度更高的沥青;
3) 温差变化较大、高温或低温持续时间较长的严酷气候
条件的道路可采用改性沥青，
的铺筑SMA 混合料、超薄草面层、开级配抗滑面层、
彩色路面等特殊结构时可采用改性沥青;
5 ) 路线线形处于连续长纵坡、陡坡及半径较小阻道，制
动、启动频繁，停车场等路段以及有特殊要求的道路
可采用改性沥青。
目前，国内各种改性剂或改性沥青品种较多，同一改性剂因
剂量不同或添加剂不同，获得的改性沥青的质量也有差异，应通
过掺配试验和混合料性能试验进行技术经济论证和比选，选择施
工方便、质量稳定、改性效果好的改性剂。加强质量检测工作，
严格控制改性沥青的生产质量。
2 常用的石料有玄武岩、安山岩、片麻岩、辉绿岩、砂岩、
花岗岩、闪长岩、硅质石灰岩以及经轧制破碎的砾石等。
1)路面的行驶安全性取决于路表的横向力系数，而横向
力系数与沥青混合料的石料品质、构造深度及集料的
级配密切相关。因此，应认真调查沥青路面表面层所
用粗集料，选择强度较高、磨光值大、耐磨耗、符合
石料磨光值PSV 要求的碎石。次干路及以下道路所用
的粗集料，可掺入一定量的石灰岩碎石或其他磨光值
较小的碎石。
2 ) 为提高沥青与集料的粘附性，可在沥青中采取掺入耐
高温、耐水性持久的抗剥离剂或采用改性沥青等措施;
同时为提高沥青混合料的水稳定性，应掺入一定的消
石灰或水泥代替矿粉。并检验沥青混合料的水稳定性，
使其达到本规范第5 . 2. 2 条中有关水稳定性指标的要
求。沥青与集料的粘附性试验及分级标准参照
《公路
工程沥青及沥青混合料试验规程>> JTG E20 中的相关
123

【第 68 页】
规定。
5
在SMA 混合料中掺入木质素纤维、聚黯纤维、矿物纤
维等稳定剂，已广泛地应用于工程实践。近年来有些特大桥梁或
交通盘繁重的公路的中面层，采用SBS 改性沥青混凝土中掺入
合成纤维如聚丙烯腊纤维、聚黯纤维或矿物纤维等，取得较好的
路用效果，明显提高了动稳定度。选择纤维稳定剂应考虑使用要
求和技术经济比较，宜选择性价比高的材料. 纤维质量宜符合交
通部发布
《路桥用材料标准丸项>> OT/ T 53 1 -538 、
589)
中有
关木质索纤维、沥青路面用聚合物纤维的技术要求，掺配剂量应
通过试验确定，一般为0.25 %-0.40 % 。
5.3 路面结构组合设计
5.3. J 
国外一般将沥青面层分为表面层(亦称磨耗层)、联结层
或整平层，当联结层较厚时，再分为两层。我国习惯上将半刚性
基层沥青路面中的三层都称为面层，分别称为上面层(表面层)、
中面层和下面层。
作单层式面层时，加铺沥青封层或者铺筑微表处作为抗滑磨
耗层的目的是防止水分下渗，提高路表的平整度.
表面层应具有平整密实、抗滑耐磨、稳定耐久的服务功能，
同时应具有高温抗车辙、低温抗开裂、抗老化等品质。旧路面可
加设磨耗层以改善表面服务功能。中、下面层应密实、基本不透
水，并具有高温抗车辙、抗剪切、抗疲劳的力学性能。
5.3.2 沥青路面各层组合应与路面使用要求相适应，在各沥青
层中至少有1 层-2 层的沥青混合料应为密级配型. 面层混合料
类型应与道路等级、使用要求以及交通荷载等级相适应.
1 
沥青路丽的表面层应具有密实均匀、抗滑耐磨的功能，
对气候炎热、多雨潮湿地区，路线平纵线形不良路段，宜选用表
面粗糙的抗滑面层
(AC-C 、
SMA) 。沥青混合料的级配与沥青
层的厚度相匹配。当表面层厚度为40mm 时，可选用AC-13C 、
SMA-13 等级配类型. 长大纵坡段、弯道或重车多的路段，气候
124 
严寒地区的表团层厚度宜为45mm -50mm ，可选用AC- 1 6C、
SMA- 16 等级配类型。
2
根据对车辙路段的调查，车辙变形主要产生在中面层，
这与我国沥青路丽的中丽层设计主要考虑防止渗水而采用细集料
较多的密级配有关。
2002 年，在我国的一些长、陡纵坡段、童
车多的路段上出现较为严重的车辙现象后，中、下面层开始选用
粗级配，使混合料向骨架密实型级配发展，以提高其高温稳定性
和水稳性，如选用AC-20C 、
Su p- 19 或SMA-20 等级配类型。
下面层可选择沥青混凝土AC-25 或密级配沥青碎石ATB-
25 、
LSM-25 做柔性基层。
5.3.3 沥青混合料一层压实的最小厚度主要是考虑沥青层的厚
度与沥青混合料的公称最大粒径相适应，并结合实践经验提出，
以便于辗压密实，提高其耐久性、水稳性. 最小厚度是从施工角
度考虑可以施工的最小厚度限制，但并不是适宜的厚度。
因此，
根据工程实践经验提出沥青混合料一层压实的常用厚度。
5.3.5 
对本条说明如下:
1 为了防止半刚性基层沥青路面的反射裂缝，各地应根据
工程实践，提出相应的技术措施.
2
快速路、主干路上采用级配碎石作为过渡层或基层时，
应先修筑试验路，注意抓好材料规格、施工工艺管理、工程质量
过程控制，总结经验，不宜盲目推广。尤其在交通量大、重车多
的道路上应慎重使用。
3 
沥青应力吸收层、聚酣土工布粘层等具有防止反射裂缝
和加强层间结合的作用.
沥青应力吸收层是采用粘结力大、弹性恢复能力很强的改性
沥青做成砂粒式或细粒式沥青混凝土的薄层结构，一般为20mm-
25mm o 该薄层结构具有空隙率小、不渗水、变形能力大、抗疲
劳能力强的特征，具有较好地防止反射裂缝的效果.
聚黯土工布粘层是在洒热沥青或改性沥青、改性乳化沥青
后，布设长丝无纺聚酣土工布，经轮胎压路机辗压使沥青向上浸
125

【第 69 页】
溃而形成具有减裂、防水、加强层间结合的作用的粘结层.沥青
的洒布盘宜通过试验确定，一般用量为O . 8kg/ m' -1. 4kg/ m' • 
5.3.6 沥青层间结合状态对结构层的受力状态和沥青路面的耐
久性均有显著影响，必须重视.
1 各沥青层之间应洒布粘层沥青。一般新建沥青面层之间
可洒布乳化沥青，在旧沥青路面或水泥混凝土路面及桥面板上洒
布粘层沥青时，宜酒布热沥青或改性沥青，也可洒布改性乳化
沥青。
3 下封层设在半刚性基层表面上，为了保护基层不被施工
车辆破坏，利于半刚性材料养护，同时也为了防止雨水下渗到基
层以下结构层内，以及加强团层与基层之间结合而设置的结
构层。
目前工程中经常用到封层结构为洒布改性沥青或橡胶沥青，
然后洒布单一粒径的预拌碎石或碎石。碎石洒布量以洒布沥青面
积达60 %- 70 % 、不满酒、不重叠为宜。这种封层也可用于桥
面铺装、沥青表层与中面层之间。
5.4 路面结构设计指标与要求
5.4.1 沥青路面设计方法可分为理论法或经验法.经验法主要
是通过试验路或使用性能调查、分析而得，
如CBR 法、
AASH­
TO 法、英国道路29 号指示第
1 版~第3 版，以及德国、法
的典型结构方法.理论法实际上是理论与经验相结合的半经验半
理论法，多数是以弹性层状体系理论为基础并通过实践验证而提
出的，如比利时，壳牌石油公司、英国运输部、澳大利亚、南
非、美国沥青协会。也有用理论分析法与经验相结合方法，如法
国、日本、美国联邦公路局等。本规范借鉴公路沥青路面设计方
法采用理论法。
目前国外及我国公路水泥路丽设计都采用了可靠度设计，本
规范吸收了交通部"沥青路面结构的可靠性研究"课题的科研成
果在沥青路面设计中引入了可靠度设计的理念。沥青路面结构的
126 
可靠度设计是以现行的双圆均布荷载作用下的多层弹性层状体系
理论的力学计算和各个设计参数的变异性为基础，利用概率统计
的有关理论和沥青路面的实际情况建立的一种概率型设计方法。
《工程结构可靠性设计统一标准>> GB 50153 对结构可靠度的
定义为.在规定的条件和规定的时间内完成预定功能的概率. 沥
青路面结构可靠度的定义为对于正常设计、正常施工和正常使用
的路面结构，在路面达到规定的设计累计标准轴载作用次数的时
间内，表面最大弯沉、半刚性基层层底最大拉应力、面层最大剪
应力和商层底面最大拉应变分别不超过其容许值的概率.
可靠度系数定义为抗力均值与应力均值的比值，是目标可靠
度及设计参数变异水平等级和相应的变异系数的函数。在可靠度
设计中，各项参数通常都选用均值作为标准值. 考虑到目前路面
结构设计参数取值是考虑了一定保证率的数值，已有一定的工程
实践基础，在可靠度系数的推演中考虑了这些因素的影响.
5.4.2
在公路沥青路面设计规范中，结构设计指标为路表弯沉
值、沥青层、半刚性材料基层的抗弯校应力，考虑到城镇道路行
车条件以及路面受力特征(交叉口、公共汽车停靠站等) .本规
范增加沥青层最大剪应力和沥青层层底拉应变指标。
在国外设计方法中，大多采用沥青层的弯拉疲劳应变，路基
顶面压应变，主要是国外路面以柔性结构为主。对有半刚性基层
的国家，稳定类材料结构层多采用拉应力. 另外，对柔性路面结
构还考虑永久变形指标，以此控制路面车辙。
1 
路表弯沉是路面结构层和路基在标准轴载作用下产生的
总位移，它代表着路基路面结构的整体刚度，反映了路面和路基
的承载能力大小，是车辆荷载作用下弹性层状体系理论计算的一
个指标，它与路基顶面压应变有密切关系。路表回弹弯沉是路面
各结构层的变形与土基因弹变形之和，且土基回弹变形占路表总
回弹变形的比例一般在90 % 以上，因此路表团弹变形能够反映
土基的工作状态，弯沉值的大小表征了路面整体刚度的弱强，即
路面结构扩散荷载应力的能力。路表弯沉值可以简单地用贝克曼
127

【第 70 页】
梁盘测，操作简便，真实可靠，廉价，易于推广. 而压应变指标
测试很困难，且无法用于工程质量检验与旧路面承载力评价，暂
不建议采用土基压应变指标。
2 
关于弯拉应变和弯拉应力指标
沥青层层底在车辆荷载作用下产生拉应变或拉应力，在轮荷
载反复作用下导致路面疲劳开裂。我国现行
《公路沥青路面设计
规范) JTG 050 采用弯拉应力指标来控制沥青层底的疲劳破坏，
而在国外的相关技术规范中，多以弯拉应变指标来控制沥青层底
的疲劳破坏.
目前相关理论分析结果表明，对于半刚性基层或贫
混凝土基层沥青路面，基层上的沥青层无论层间连续还是滑动，
可能处于压应力和拉应变状态，在重载作用下拉应变会放大，可
能会出现沥青层疲劳开裂状况，另外沥青层底拉应变对柔性基层
沥青路面起控制作用。因此，以沥青层底的拉应变指标来控制其
疲劳破坏更为合理。鉴于此，本规范借鉴了美国沥青协会
(AI)
的沥青混合料疲劳方程，并根据AASHTO 的研究和修正，利用
是新的AASHTO 沥青路面力学一经验设计方法中提出的沥青面
层混合料的疲劳方程来计算沥青面层底部的容许拉应变，以控制
沥青层的疲劳开裂.
3 
关于剪应力指标
随着社会经济的发展，童车不断增多，超载越来越严重。城
市道路在夏季持续高温季节交叉口进口道、公交车停靠站、弯
道、匣道等路段上易出现车辙. 剪切指标与沥青混合料的热稳定
性密切相关，高温时沥青混合料的粘结力和内摩阻力有明显变
化。根据我国气候环境考虑最不利温度情况，选择路面60"C的
剪应力指标进行路表剪应力计算。
在《城市道路设计规范>> CJJ 37 - 1990 中，是采用闭式三轴
试验测定c 和#值，通过r = c+σ"0. tan<p求得抗剪强度τ ，式中民
为破坏面上的法向应力.
ð Q =σ1 一τ咄(1+ sinj\) 
(3) 
式中:町、
r~一一分别为最大主应力和最大剪应力.
128 
然后与路面可能产生的剪应力乌= 'l"1I1IIJl costfo 相平衡.
<< 城市
道路设计规范>> CJ] 37 - 1990 设计方法中沥青路面剪应力验算力
学概念清晰，但是使用起来太过复杂，不便于普及应用。
国家863 科技项目
(2006AAllZ107) 研究采用贯人试验，
通过抗剪强度参数求得r町、叫和内再辅以单轴试验，从摩尔
圆求得c 和骨值，以取代三轴试验。研究认为由于过去三轴试验
只能求得C 和￠值，而不能直接得到抗剪强度rm ，只好按以上方
法转化。贯人试验可以直接求得抗剪强度吨，那就可以与路面上
产生的最大剪应力凡直接取得平衡，而无需再通过C 和￠值转
化了。
规范编制组吸取了这些研究成果，进行了本次面层剪应力验
算的修订编制工作.
5.4.3 沥青路面表面设计弯沉值是路表弯沉值的设计标准，它
是以路面在车辆荷载反复作用下出现纵向裂缝为临界状态，以纵
向网裂为破坏状态，它主要反映在车辆荷载作用下路面结构整
体，包括结构层部分应力与抗力对比失衡状态时的表观特征。
设计弯沉值与材料、路面结构类型及厚度有直接关系。在控
制路基容许压应变相同的条件下，可以选择不同结构组合的路面
形式，而在不同结构组合下路表弯沉值有所不同。因此以路表弯
沉值为设计指标时，其没计弯沉标准必须考虑不同路面结构的影
响，这个影响是通过路面结构类型系数加以考虑的。对于半刚性
基层沥青路面结构与柔性基层沥青路面结构，路面结构系数取值
参照公路沥青路面的设计方法;对于采用柔性结构层和半刚性基
层组合而成混合式基层的路面，是从柔性向半刚性过渡的结构，
设计弯沉值应介于二者之间，路面结构系数Ab 可采用内插的方
法处理。即半刚性基层或底基层上柔性结构层总厚度小于
180mm 时为半刚性基层结构，路面结构系数Ah 为1. 0; 柔性结
构层大于300mm ，路面结构系数Ah 为1. 6; 柔性结构层为
180mm~300mm 之间，路面结构系数Ab 可线性内插。对于交
通量较大的柔性基层沥青路面结构，目前尚处于研究阶段，缺乏
129

【第 71 页】
工程实践经验，因此采用柔性基层沥青路面结构时，应结合国外
经验和国内实际，慎重为之.
5.4.4 疲劳开裂是沥青混凝土路面破坏的主要形式. 已有研究
认为，重复荷载引起拉应力和剪应力，开裂首先出现在临界拉应
变和拉应力发生处.临界拉应变的大小和位置取决于路面的刚度
以及荷载的构成。沥青层疲劳破坏通常是以拉应变和混合料刚度
(模量)为函数的模型。疲劳模型的常用数学关系为
，1\"'
，1\ 、
N，= α {!Y (~r 
(4) 
式中:Nf
疲劳开裂重复作用次数;
ε‘一一l临界位置拉应变g
E一一材料刚度(动态回弹模量) ; 
'1 、
k，、h一一试验回归系数。
AASHTO 2002 采用了美国沥青协会
(AD 的疲劳开裂预
测模型:
. ，
、
3. :l9 1
，
1
、O. '" 
N, = 0.0ω32 • K; • (~ ) 
• 10
M
• l Ê ) 
M = 4 . 84( 一卫L一- 0. 69) 
\V, +V. 
-- -- , 
式中
K;一一沥青层厚度的函数;
M一一沥青混合料空隙率与有效沥青含量的函数;
E一-20"C沥青混合料的回弹模量
(psi) ; 
Vb一一有效沥青含量
(%) ; 
V，一一空隙率(仰。
对于从下向上的开裂.
(5) 
(6) 
L
_ _ 
". "" . ......,..... 
( 7) 
K; =oom98+0.003602[1 +dtl 临l. 31411) J-1 
式中2h一一沥青层总厚度
(cm). 当h;;:' 15cm 时，K; =0. 004. 
为保证柔性基层沥青路面在设计基准期内不发生沥青层疲劳
开裂，以沥青层层底拉应变为设计指标，规范组借鉴了美国
130 
AASHT02002 沥青路面设计方法和AI 沥青协会的疲劳开裂预
测模型
(5) ，建立了沥青层容许拉应变与设计基准期内累计当量
轴次的关系，并根据国内外的研究成果，对公式中各回归系数进
行了分析修正，得到沥青层容许拉应变预估公式.
其中，美国规范中沥青混合料动态回弹模量的试验温度为华
氏70 1'，换算摄氏度为2 1. l "C，本规范采用了试验温度20 "C • 
对于加载频率，考虑到10Hz 的加载频率相当于路面车辆行驶速
度为60km/ h-65km/ h ，与我国现行城市道路的设计行车速度一
般为40km/ h- 100km/ h 相当，故一般采用10 Hz 加载速率。沥
青混合料动态回弹模量测定方法详见附录E .
5.4.6 单轴贯人抗剪强度试验方法的理论基础是基于
荷载作用下弹性半无限体的最大剪应力. 通过力学分析得到了本
试验方法的剪应力参数，并用大量的室内试验证明了本试验得到
的剪切强度与三轴试验的数值和规律是一致的.
此外，国内一些研究机构采用同轴剪切进行了沥青混合料的
剪切强度测定，理论分析表明中空圆柱体沥青混合料试件的内侧
面受力模式与沥青路面表面层在垂直荷载和水平荷载综合作用下
的受力模式比较相近。其试验结果也与单轴贯人剪切试验和三轴
剪切试验的数值和规律一致。基于试验误差的考虑，本规范以单
轴贯人抗剪强度为基准，有条件的单位也可以进行同轴剪切试
验，建立与单轴贯入试验的关联。
同轴剪切试验方法如下:
1 
用旋转压实或静压法成型混合料试件，试件尺寸应符合
直径1 50mm土2mm 的要求，并在报告中注明试件成型方法，试
件的密度应符合马歇尔标准密度的100 % 士1 %.
2
采用钻芯机对1>150mm X 100mm 的圆柱体试件钻芯取
样，最后可得内径1>55mm 外径骨150mm ，高100mm 的中空圆柱
体试件.
3 
采用切割机对中空式圆柱体的两端进行切割，去掉多余
部分，可得内径55mm 土2mm ，外径150mm 士2mm ，高5 0mm
131

【第 72 页】
士2 rnm 的中空圆柱体试件. 用于同轴剪
切抗剪强度试验的试件不少于3 个。
4
按相关试验方法测定试件的密
度、空隙率等各项相关物理指标.
5
制备同轴剪切试验试件采用环
氧树脂把中空圆柱体试件粘贴在内径
图l
试验用中空
1>160mm ，高80rnm ，壁厚5mm 的钢简
圆柱体试件
内; 然后把1>50mm X 80rnm 的钢柱体用
环氧树脂固定在中空圆柱体试件的腔体内。为了把试件粘牢，钢
筒内壁是螺纹且钢柱体的外壁也是螺纹，在用环氧树脂固定时，
必须确保在同一界面上试件的圆心、钢柱体的圆心和钢筒
重合在一点上.
图2
同轴剪切试验试件
6
将试件在60"C的烘箱中保温仙。
7 
使试验机环境保温箱温度达到耍的试验温度。
8
将试件从烘箱中取出，立即置于压力机试验台座上，以
1mm/min 的加载速率均匀加载直至破坏，读取荷载峰值，准确
值100N .
9 
同轴剪切得到的沥青混合料抗剪强度见式
(8) .
巳= O. 121 X F 
(8) 
式中，
F一一试件破坏时的最大荷载(问。
路面的剪切破坏往往是在多次承受车辆启动、制动的状况下
产生的，所以要计入轴载重复作用的影响。
K，即为考虑轴载重
复作用影响的抗剪强度结构系数，它与行车荷载状况有关。经调
132 
查整理，在停车站、交叉口车辆都是有准备的缓慢制动停车，
K，与该处停车站或交叉口在设计基准期内停车的当盘轴载累计
数及道路等级有关;而对于一般路段的偶然紧急、制动时，虽然水
平系数较大，但却不会出现在同一个点，故K，计算时不考虑累
计轴载的作用.
停车站在设计基准期内的累计当量轴次Np 可按该公交站点
经过的公交车班次，每班公交车每天的发车次数、该站点每年增
加的班次来综合考虑。一般情况下，同一停车站处每年不会增加
太多班次，可按该公交站点最多可容纳的班车次来考虑即可。统
计分析设计站点所经过的公交车班次
i 以及每班车的每日发车班
次叫，按照公式
(3. 2. 3- 1) 换算为当量轴次N" 则设计基准期
内该停车站累计当盘轴次Np = N，X 365 X 设计基准期(次) .
交叉口范围内在设计基准期内的累计当量轴次Np ，可根据
交叉口的红绿灯间隔时间，以停车次数最多车道的日平均当盘轴
次来考虑. 如某城市道路交叉口信号周期时长为t，
(纱，某一行
车道在交叉口同一位置处平均每分钟停车一次，每天按
18h
(6 ' 00-24 ' 00)考虑，统计分析不同车型日均作用次数，并根
据公式
(3 . 2. 3-1)计算得到同一位置停车的单日平均当盘轴次
Nro • 则设计基准期内的累计当量轴次为:
N p = N ro • T . 365 
(9) 
式中:
Np一一交叉口设计基准期内同←位置停车的累计当量轴
次(次) ; 
T一-设计基准期(年) ; 
N Pf)一一交叉口同一位置停车的单日平均当量轴次(次/
d). 
该预估公式是对交叉口设计基准期内同一位置停车处的累计
当量轴次的统计和预估，推荐使用实际调查数据，则更为准确、
可靠，
5.4.7 路面质量验收时，需要在路表面检测路表弯沉值。
因半
刚性基层的强度、同11度与龄期有关，设计厚度时采用了标准龄期
133
