Repository: Sevenxxxx/guifanchaxun

# 规范查询（guifan-chaxun）

面向中国工程规范及库内公文、通知、表格等资料的本地索引 skill。查询时按“书架 → 目录 → 章节 → 原文”逐级定位，不依赖向量数据库。

## 初始化（Windows）

1. 安装 Python 3.12，并确认 `python --version` 可用。
2. 在项目根目录执行 `python -m pip install -r requirements.txt`。
3. 安装 Tesseract 5，并在 `tools/guifan-chaxun-scripts/config.json` 中确认其路径；项目自带 `chi_sim` 语言包目录。
4. 把原始资料放入 `guifansrc/`，然后执行：

   ```powershell
   python tools/guifan-chaxun-scripts/scripts/spec.py index --all
   python tools/guifan-chaxun-scripts/scripts/spec.py status
   ```

旧版 Office/WPS 文件还需要已安装的 Office 或 WPS；Git 提交审查钩子需要 Git for Windows 提供的 `bash`。

## 常用操作

```powershell

# 检查新增、缺失和内容已变更的源文件
python tools/guifan-chaxun-scripts/scripts/spec.py status

# 增量重建；修改过的 OCR 源会自动重新 OCR
python tools/guifan-chaxun-scripts/scripts/spec.py index --all --jobs 4

# 查询
python tools/guifan-chaxun-scripts/scripts/spec.py list -q "桥梁"
python tools/guifan-chaxun-scripts/scripts/spec.py clause "书名或规范号" 4.2.1
```

## 验证

```powershell
python -m unittest discover -s tests -v
```

测试覆盖索引 ID 唯一性、源文件变更检测、原子写入和替代关系校验。完整工作流和数据格式见 [AGENTS.md](AGENTS.md) 与 `tools/guifan-chaxun/SKILL.md`。

File: library_data/gonglu/166-公路养护工程质量检验评定标准 第一册 土建工程-JTG5220-2020/chapters/ch12-水泥混凝土弯拉强度评定.md
# 章 附录C:水泥混凝土弯拉强度评定
# 规范: (166-公路养护工程质量检验评定标准 第一册 土建工程-JTG5220-2020) | 页码:PDF 113-116 | 正文页 103-106
# 条文范围:0.75-0.0.4
# 类型:正文
# 生成:spec.py index 2026-08-26 | 页内标记【第 N 页】用于回源

【第 113 页|正文页 103】
水泥混凝土弯拉强度评定 
 
103
附录C  水泥混凝土弯拉强度评定 
C.0.1  混凝土弯拉强度评定应采用现行水泥混凝土抗弯拉强度试验方法（T0558）
或水泥混凝土圆柱体劈裂抗弯拉强度试验方法（T0561）；试件使用标准方法制作，
标准养生时间28d；路面钻芯劈裂时间，不掺粉煤灰宜用28d，掺粉煤灰宜用28~56d。 
 
C.0.2  混凝土弯拉强度应以养护单元为检验评定单元，检查频率应符合下列规
定： 
1 高速公路和一级公路每2000 m2 混合料制作1 组试件，每工作班至少制作2 组。 
2 其他公路每3000 m2 混合料制作1 组试件，每工作班至少制作1 组。 
3 每组3 个试件的平均值作为1 个统计数据。 
 
C.0.3  混凝土弯拉强度的合格评定应符合下列规定： 
1 试件组数大于10 组时，平均弯拉强度合格判断式为： 
σ
r
cs
K
f
f


                            （C.0.3-1） 
c
v f
C
σ 
                               （C.0.3-2） 
式中：fcs——混凝土合格判定平均弯拉强度（MPa）； 
fr ——设计弯拉强度标准值（MPa）； 
Kσ——合格判定系数，见表C.0.3； 
σ——弯拉强度统计均方差； 
Cv——实测弯拉强度统计变异系数； 
cf ——实测弯拉强度统计平均值（MPa）。 
表C.0.3  合格判定系数 
试件组数n 
11～14 
15～19 
≥ 20 
合格判定系数Kσ  
0.75 
0.70 
0.65 
当试件组数为11～19 组时，允许有一组最小弯拉强度小于0.85 fr ，但不得小于
0.80 fr 。当试件组数大于20 组时，高速公路和一级公路均不得小于0.85 fr；其他公
路允许有一组最小弯拉强度小于0.85 fr ，但不得小于0.80 fr。 
2 试件组数等于或小于10 组时，试件平均强度不得小于1.15 fr ，任一组强度均

【第 114 页|正文页 104】
公路养护工程质量检验评定标准（JTG 5220-2020） 
 
104
不得小于0.85 fr 。 
3 实测弯拉强度统计变异系数Cv 值应符合设计要求。 
 
C.0.4  当标准小梁合格判定平均弯拉强度fcs、最小弯拉强度fmin 和统计变异系数
Cv 值中有一个不符合上述要求时，应在不合格路段每公里每车道钻取3 个以上
ф150mm 的芯样，实测劈裂强度。通过各自工程的经验统计公式换算弯拉强度，其
合格判定平均弯拉强度fcs 和最小值fmin 必须合格；否则，应返工重铺。 
 
C.0.5  水泥混凝土弯拉强度评为不合格时，相应养护单元评为不合格。

【第 115 页|正文页 105】
水泥混凝土抗压强度评定 
 
105
附录D  水泥混凝土抗压强度评定 
D.0.1  评定水泥混凝土的抗压强度，宜采用现行水泥混凝土立方体抗压强度试验
方法（T0553），以标准养生28d 龄期的试件为准。试件为边长150mm 的立方体，
3 个试件为1 组，不同强度等级及不同配合比的混凝土应在浇筑地点或拌和地点分
别随机制取试件。 
 
D.0.2  水泥混凝土的抗压强度应以养护单元为检验评定单元。试件制取组数应符
合本标准各养护实测项目中相应项次的规定；当实测项目中对此未予明确时，制取
组数应符合下列规定： 
1 浇筑一般体积的结构物（如基础、墩台等）时，每一单元结构物应制取2 组。 
2 连续浇筑大体积结构时，每200m3 或每一工作班应制取2 组。 
3 桥梁上部结构的各主要构件，长16 m 以下的应制取1 组，16～30 m 的应制
取2 组，31～50 m 的应制取3 组，50 m 以上的至少应制取5 组。 
4 小桥涵、挡土墙每座、每处或每工作班至少应制取2 组，当原材料和配合比
相同、并由同一拌和站拌制时可几座或几处合并制取2 组。 
5 钻孔桩每根或每工作班至少应制取2 组，桩长20 m 以上的至少应制取3 组，
如换工作班时每班至少应制取2 组。 
6 小型构件每批或每工作班至少应制取2 组。 
7 交通安全及沿线设施的混凝土基础，每40m3 应制取2 组，且每一工作班至少
应制取2 组。 
8 应根据施工需要，另制取几组与结构物同条件养生的试件，作为拆模、吊装、
张拉预应力、承受荷载等施工阶段的强度依据。 
 
D.0.3  水泥混凝土抗压强度的合格评定应符合下列规定： 
1 试件组数大于或等于10 组时，应以数理统计方法按下述条件评定： 
n
k
cu
f
S
λ
f
m
cu
1
, 

                       （D.0.3-1） 
cu,k
cu,
f
λ
f
2
min 
                        （D.0.3-2）

【第 116 页|正文页 106】
公路养护工程质量检验评定标准（JTG 5220-2020） 
106
式中：
cu
f
m
——同批n 组试件抗压强度的平均值（MPa），精确到0.1 MPa； 
k
cu
f
, ——混凝土设计抗压强度标准值（MPa）； 
n
S ——同批n 组试件抗压强度的标准差（MPa），精确到0.01MPa； 
当计算值小于2.50MPa 时，应取2.50MPa； 
min
.
cu
f
——n 组试件中抗压强度的最小值（MPa），精确到0.1MPa； 
n——同批混凝土试件组数； 
1
、
2

——合格判定系数，按表D.0.3-1 取用。
表 D.0.3-1  混凝土抗压强度统计方法合格判定系数 
1
、
2

n 
10～14 
15～19 
≥20 
1

1.15 
1.05 
0.95 
2

0.90 
0.85 
2 当同批混凝土试件组数小于10 组时，可用非统计方法按下述条件进行评定： 
cu,k
f
f
λ
m
cu
3

                   （D.0.3-3） 
cu,k
cu,
f
λ
f
4
min 
                 （D.0.3-4） 
式中：
3、
4——合格评定系数，按表D.0.3-2 取用。 
表D.0.3-2  混凝土抗压强度非统计方法合格判定系数
3
、
4

混凝土强度等级 
＜ C60 
≥ C60 
3

1.15 
1.10 
4

0.95 
D.0.4  水泥混凝土抗压强度评为不合格时，相应养护单元为不合格。

File: library_data/gonglu/166-公路养护工程质量检验评定标准 第一册 土建工程-JTG5220-2020/chapters/ch13-喷射混凝土抗压强度评定.md
# 章 附录E:喷射混凝土抗压强度评定
# 规范: (166-公路养护工程质量检验评定标准 第一册 土建工程-JTG5220-2020) | 页码:PDF 117-117 | 正文页 107-107
# 条文范围:-
# 类型:正文
# 生成:spec.py index 2026-08-26 | 页内标记【第 N 页】用于回源

【第 117 页|正文页 107】
喷射混凝土抗压强度评定 
 
107
附录E  喷射混凝土抗压强度评定 
E.0.1  喷射混凝土抗压强度系指在喷射混凝土板件上，切割制取100mm×
100mm×100mm 的立方体试件，在标准条件下养护至28d，采用现行水泥混凝土立
方体抗压强度试验方法（T0553）测得极限抗压强度，乘以0.95 的系数（精确到
0.1MPa）后得到的抗压强度。 
 
E.0.2  喷射混凝土抗压强度应以养护单元为检验评定单元，检查频率应符合下列
规定： 
1 单洞两车道或三车道隧道每10 延米，应至少在拱部和边墙各取1 组（3 个）
试件。 
2 其他工程，每喷射50～100 m3 混合料或小于50 m3 混合料的独立工程，不得
少于1 组（3 个）试件。 
3 材料或配合比变更时应新制取试件。 
 
E.0.3  喷射混凝土抗压强度的合格评定应符合下列规定： 
1 同批试件组数n≥10 时，试件抗压强度平均值应不小于设计值；任一组试件抗
压强度应不小于0.85 倍设计值。 
2 当同批试件组数n＜10 时，试件抗压强度平均值应不小于1.05 倍设计值；任
一组试件抗压强度应不小于0.9 倍设计值。 
 
E.0.4  喷射混凝土抗压强度评为不合格时，相应养护单元为不合格。

File: library_data/gonglu/166-公路养护工程质量检验评定标准 第一册 土建工程-JTG5220-2020/chapters/ch15-半刚性基层和底基层材料强度评定.md
# 章 附录G:半刚性基层和底基层材料强度评定
# 规范: (166-公路养护工程质量检验评定标准 第一册 土建工程-JTG5220-2020) | 页码:PDF 119-119 | 正文页 109-109
# 条文范围:-
# 类型:正文
# 生成:spec.py index 2026-08-26 | 页内标记【第 N 页】用于回源

【第 119 页|正文页 109】
半刚性基层和底基层材料强度评定 
 
109
附录G  半刚性基层和底基层材料强度评定 
G.0.1  评定半刚性基层和底基层材料强度，应以规定温度下保湿养生6d、浸
水1d 后的7d 无侧限抗压强度为准；试验方法应采用现行无机结合料稳定材料无
侧限抗压强度试验方法（T0805）。 
 
G.0.2  半刚性基层和底基层材料强度应以养护单元为检验评定单元；应在现场
按规定频率取样，按工地预定达到的压实度制备试件。每1500m2 或每工作班制
备1 组试件：不论稳定细粒土、中粒土或粗粒土，当多次偏差系数CV≤10％时，
可为6 个试件； 10％＜CV≤15％时，可为9 个试件；CV＞15％时，则需13 个试
件。 
 
G.0.3  试件的平均强度R 应满足下式要求： 
R ≥Rd /（1-ZCv）                      （G.0.3） 
式中：Rd ——设计抗压强度（MPa）； 
Cv ——试验结果的偏差系数（以小数计）； 
Z ——标准正态分布表中随保证率而变的系数；高速、一级公路：保证率
95%，Z＝1.645；其他公路：保证率90％，Z＝1.282。 
 
G.0.4  平均强度和合格率均符合规定时，半刚性基层和底基层材料强度评为
合格。 
 
G.0.5  半刚性基层和底基层材料强度评为不合格时，相应养护单元为不合格。

File: library_data/gonglu/166-公路养护工程质量检验评定标准 第一册 土建工程-JTG5220-2020/chapters/ch21-混凝土构件粘贴纤维复合材料钢板的正拉黏结.md
# 章 附录N:混凝土构件粘贴纤维复合材料、钢板的正拉黏结强度评定
# 规范: (166-公路养护工程质量检验评定标准 第一册 土建工程-JTG5220-2020) | 页码:PDF 136-187 | 正文页 126-177
# 条文范围:-
# 类型:正文
# 生成:spec.py index 2026-08-26 | 页内标记【第 N 页】用于回源

【第 136 页|正文页 126】
公路养护工程质量检验评定标准（JTG 5220-2020） 
 
126
附录N  混凝土构件粘贴纤维复合材料、钢板的正拉黏
结强度评定 
N.0.1 本方法适用于混凝土构件粘贴纤维复合材料、钢板的正拉黏结强度现场检
验评定。 
 
N.0.2 现场使用的黏结强度检测仪（拉拔仪）的技术性能应不低于现行《 数显
式粘结强度检测仪》（JG/T 507）的规定。黏结强度检测仪应每年检定一次，发现
异常时应随时维修、检定。 
 
N.0.3 测点数量和布置应符合下列规定： 
    1 箱梁腹板、板梁底面等大面积粘贴时，按加固面积每100m2 测3 点确定测点，
3 点为1 组。T 梁底、盖梁等局部粘贴时，按每构件测3 点，抽查10%且不少于3
件确定测点，3 点为1 组。 
    2 测点应随机布置，间距不小于500mm，且至少1 个测点选择在加固构件的端
部。 
 
N.0.4 对粘贴纤维片材加固，测试应在已完成的纤维片材中切割试件上进行。制
作试件部位表面应清除干净，并保持干燥，从清理干净的表面向混凝土基体内部切
割预切缝，切入深度10~15mm，宽度1~2mm。预切缝形状为50mm 的圆形，切缝
完毕，应再次清理表面。 
 
N.0.5 对粘贴钢板加固，应在粘贴界面处理的同时于被检构件粘贴钢板部位附近
选取3 块100mm×100mm 的面积，进行同条件的表面处理，作为粘贴检验用钢标准
块的位置，并按纤维片材试件制备相同要求切割预切缝。

【第 137 页|正文页 127】
混凝土构件粘贴纤维复合材料、钢板的正拉粘结强度评定 
 
127
N.0.6 在试件上或已处理位置粘贴钢标准块，粘贴钢标准块应避免粘接剂进入预
切缝，在粘接剂完全固化前不得扰动钢标准块。 
 
N.0.7 钢标准块为圆形，直径50mm，厚度不小于20mm，采用45 号钢制作，其
带有的传力螺杆应满足所用检测仪的要求。 
 
N.0.8 检验应在粘接剂完全固化后1d 进行。检验应按拉拔仪的使用说明正确安装
仪器和连接钢标准块，以1500~2000N/min 的均匀速度加载，记录破坏时的荷载值，
并观测破坏形态。正拉黏结强度现场测试示意图见图N.0.8。 
 
图N.0.8 正拉黏结强度现场测试示意图 
 
N.0.9 正拉黏结强度应按下式计算： 
A
P
f 
                                 （N.0.9） 
式中： f——正拉黏结强度（MPa） ; 
     P ——试样破坏时的荷载值（N）; 
     A——试件（钢标准块）的黏结面面积（mm 2 ）。 
 
N.0.10 破坏形态应为下列形态：

【第 138 页|正文页 128】
公路养护工程质量检验评定标准（JTG 5220-2020） 
 
128
1 混凝土内聚破坏：混凝土内部发生破坏； 
2 层间破坏：粘接剂与混凝土间胶层界面破坏； 
3 纤维片材破坏：出现两种或两种以上纤维片材内部破坏； 
4 混合破坏：出现两种或两种以上的破坏形式； 
5 不应出现钢标准块与粘接剂间的界面破坏，否则应重新粘贴测试。 
 
N.0.11 黏结强度应按下列要求进行评定： 
1 当组内每一试样的破坏形态均为混凝土内聚破坏，或若出现混合破坏形式，
混凝土内聚破坏面积不小于粘贴全面积的85%，则该组合格； 
2 若组内仅1 个测点达不到上述要求，允许该组范围内重做1 组，若全部合格，
则该组合格，否则该组不合格。 
3 检验批内各组均合格，则该检验批合格，否则该检验批不合格。若检验批组
数超过20 组，检验结果仅有1 组的个别点不合格，则该检验批合格。 
 
N.0.12 黏结强度评为不合格时，相应养护单元为不合格。

【第 139 页|正文页 129】
本标准用词用语说明 
 
129
本标准用词用语说明 
 
 
    1  本标准执行严格程度的用词，采用下列写法： 
    1)  表示很严格，非这样做不可的用词，正面词采用“必须”，反面词采用“严
禁”； 
  2)  表示严格，在正常情况下均应这样做的用词，正面词采用“应”，反面词
采用“不应”或“不得”； 
  3)  表示允许稍有选择，在条件许可时首先应这样做的用词，正面词采用“宜”，
反面词采用“不宜”； 
    4)  表示有选择，在一定条件下可以这样做的用词，采用“可”。 
 
    2  引用标准的用语采用下列写法： 
    1)  在标准总则中表述与相关标准的关系时，采用“除应符合本标准的规定外，
尚应符合国家和行业现行有关标准的规定”。 
    2）  在标准条文及其他规定中，当引用的标准为国家标准和行业标准时，表述
为“应符合《××××××》(×××)的有关规定”。 
    3）  当引用本标准中的其他规定时，表述为“应符合本标准第×章的有关规定”、
“应符合本标准第×.×节的有关规定”、“应符合本标准第×.×.×条的有关规定”
或“应按本标准第×.×.×条的有关规定执行”。

【第 140 页|正文页 130】
公路养护工程质量检验评定标准（JTG 5220-2020） 
130 
 
 
 
 
 
附件 
 
 
 
 
 
 
《公路养护工程质量检验评定标准 第一册 土
建工程》 
 
 
（JTG 5220– 2020） 
 
条  文  说  明

【第 141 页|正文页 131】
条文说明 
 
 
131
 
1  总则 
1.0.1  本条阐述了制定本标准的目的。公路养护工程有别于新建工程，有其自身
的特点，不能完全按新建项目的方法进行工程质量检验评定。 
（1）养护工程中包含大量在新建工程中没有的专门技术，例如，路面养护中的
就地热再生、就地冷再生、微表处、稀浆封层、碎石封层、含砂雾封层、裂缝灌缝、
坑槽修补等；桥梁养护工程中的粘贴钢板/碳纤维加固、体外预应力加固、桥梁支座
更换、桥面铺装层修复等；隧道养护工程中的锚杆加固、增设仰拱、衬砌更换等。 
（2）同样的施工项目，养护工程与新建项目的施工工艺亦不尽相同。养护工程
要保证新老结构或材料共同作用，因此包含着特殊的工艺和技术指标要求。例如桥
梁加固中的混凝土浇筑就包含了老混凝土界面处理、植剪力筋、要求混凝土微收缩
等新建项目所不包括的工艺和特殊要求。 
（3）养护工程是在已有公路工程构造物基础上进行的，大量是在开放交通的情
况下实施的，工程质量受到病害成因、交通组织方式、原有结构物情况、已破损部
件修复情况等的显著制约，影响因素比新建工程更多。 
（4）养护工程技术有一定的地域性特征，不同地区公路病害有所不同，常用的
养护技术有所差异，同一养护技术的具体实施方法也可能有所差别。 
现行的交通运输部公路工程行业标准规范中，《公路技术状况评定标准》（JTG 
5210），适用于公路技术状况和服务水平的评价；《公路养护技术规范》（JTG H10）、
《公路水泥混凝土路面养护技术规范》（JTJ073.1）、《公路沥青路面养护技术规
范》（JTG 5142）、《公路隧道养护技术规范》（JTG H12）、《公路桥涵养护规范》
（JTG H11）等，适用于指导公路养护工程施工；《公路工程质量检验评定标准 第
一册 土建工程》（JTG F80/1），适用于公路新建和改扩建工程施工质量检验评定。 
为适应日趋繁重的公路养护任务的需要，规范和指导公路养护生产实践，促进
养护工程质量管理的科学化、标准化，保证养护工程质量，制定本标准。 
 
1.0.2 本条规定了本标准的适用范围以及不适用的场合。交通运输部《公路养护
工程管理办法》（交公路发﹝2018﹞33 号）将养护工程按养护目的和养护对象分为
预防养护、修复养护、专项养护和应急养护。本标准适用于其中的预防养护、修复

【第 142 页|正文页 132】
公路养护工程质量检验评定标准（JTG 5220-2020） 
132 
 
养护、专项养护，但是不适用于临时性应急养护，原因是临时性应急性抢通、保通、
抢修难以按正常工程进行质量控制。 
交通运输部《公路养护工程管理办法》（交公路发﹝2018﹞33 号）规定的公路养
护工程不包括日常养护和公路改扩建，本标准同样不适用于日常养护和改扩建工程。
日常保养不能称之为工程，本标准不适用。局部挖补、灌缝等修补作业也不能算作
严格意义上的“工程”，但是考虑到经常与其他养护工程一起实施，因此本标准作
了相关规定。 
 
1.0.4  本标准主要规定了带有普遍性的技术内容，但是养护工程包含大量专用技
术、特殊工艺，对于特殊工程，以及采用新材料、新结构、新工艺的养护工程，在
本标准中缺乏适宜的技术规定时，可参照相关标准或按实际情况制定相应的技术标
准，并按规定报主管部门批准后执行。 
 
1.0.5  公路养护工程经常是针对具体病害或具体目标开展的，工程内容往往较单
一，但在养护方案制订和养护工程设计时要有整体性、系统性思维，避免养护工程
影响工程未涉及部位或设施的寿命与标准。

【第 143 页|正文页 133】
条文说明 
 
 
133
2  术语 
本章对本标准中出现的主要专用名词术语做出了规定。其他有关公路养护工程的
名词术语，参照有关国家标准、行业标准的规定。

【第 144 页|正文页 134】
公路养护工程质量检验评定标准（JTG 5220-2020） 
134 
 
3  基本规定 
3.1  一般规定 
3.1.1、3.1.2 这两条规定了公路养护工程质量的评定单元和评定层级。现行《公
路工程质量检验评定标准 第一册 土建工程》（JTG F80/1）按分项工程、分部工程、
单位工程、合同段、建设项目逐级评定，而养护工程的作业内容往往比较单一，分
项不全，例如一处挡土墙的维修、一座桥梁的支座更换、一段路面的沥青混凝土罩
面等，如果按新建工程的做法会遇到很大困难。本标准在广泛征求意见的基础上，
研究采用养护单元、养护工程两级评定，简化了评定层级。 
 
3.2  养护工程质量检验 
3.2.1  本条规定了养护工程质量检验评定的四方面内容，与现行《公路工程质量
检验评定标准 第一册 土建工程》（JTG F80/1）的相关规定保持统一。 
 
3.2.3  本标准在每个养护单元中都提出了基本要求，这是保证工程质量的基础，
也是进行工程质量检验评定的基本条件。 
原材料质量对于保障工程质量十分重要，要注意进场复验结果是否满足规范和设
计要求。 
 
3.2.5  本条与现行《公路工程质量检验评定标准 第一册 土建工程》
（JTG F80/1）
保持一致，未采用打分法，而是根据各检测项目的合格率是否满足规定的要求进行
合格判定。 
 
3.2.6  本条规定了工程外观质量的要求；“明显的外观缺陷”主要指定性检查的
内容，根据工程的实际情况确定。 
 
3.3  养护工程质量评定 
3.3.2、3.3.3  这两条分别规定了养护单元和养护工程质量等级评定合格的条件。

【第 145 页|正文页 135】
条文说明 
 
 
135
3.3.4  本条对不合格养护单元的处理作了规定。实质上是不允许“不合格养护单
元”存在，要整改至合格为止。

【第 146 页|正文页 136】
公路养护工程质量检验评定标准（JTG 5220-2020） 
136 
 
4  路基养护工程 
4.1 一般规定 
4.1.2 新老路基的有效衔接，是保证路基养护工程质量的重点和难点之一，应采
用科学方法合理处治。 
 
4.1.5  对损坏的排水设施进行修复，包括对损坏部位进行整修和局部铺设、砌筑
等，也包括为改善排水而局部增设的排水设施。 
 
4.1.6  现浇混凝土排水沟按本标准第4.8 节进行检验，不包括对砌缝的要求，并
需按设计要求设置沉降缝。 
 
4.1.8 本章所规定的内容，适用于挡土墙、护面墙砌体及小段落采用钢筋混凝土
结构进行加固的养护工程的评定。 
 
4.1.9 当支挡、防护及其他砌筑工程出现大面积破损或不稳定时，往往只能拆除
重建，而重建的结构物与新建工程特点基本一致，要按现行《公路工程质量检验评
定标准 第一册 土建工程》（JTG F80/1）进行工程质量检验评定。 
本章各实测项目表中的“每处”指的是每处修复工程。因为支挡、防护及其他
砌筑工程的养护工程范围一般不太大，不适合采用长度控制，论“处”检查更方便
操作。 
 
4.3  土方路基修复 
4.3.2 实测项目 
（1） 压实度规定值与现行《公路工程技术标准》（JTG B01）保持一致。 
（2）由于主要是针对路基局部的修复，因此没有提出中线偏位、纵断高程等指
标的要求。如果设计有要求，则可按现行《公路工程质量检验评定标准 第一册 土
建工程》（JTG F80/1）的有关规定进行检验评定。

【第 147 页|正文页 137】
条文说明 
 
 
137
4.5  管道铺设 
4.5.1  1 基础底层的淤泥和扰动土（包括碎土）要清除干净。槽底以上200mm 的
土可以人工挖除，以避免超挖。基础混凝土浇筑后要进行养护，目的是保证混凝土
基础达到管道铺设所需要的强度。基础混凝土的养护时间，要根据不同的管节种类
和基础混凝土强度、施工现场气温等因素确定。 
4.5.1  2 管道的接口形式包括承插式、企口式等刚性接口和橡胶圈连接等柔性接
口，安装方式包括管枕、抹带等，均应符合设计要求。 
4.5.1  4 为防止管底坡度出现反坡，建议在管道铺设过程中对每个管节用水平尺
检测、调整坡度，并至少每两节复测一次高程。 
 
4.5.2  项次1，混凝土强度包括管道基础混凝土和管道安装的其他混凝土构件。 
4.5.2  项次7，刚性管道的回填材料为符合要求的原土；柔性管道的回填材料为
中、粗砂以及碎石屑、最大粒径小于40mm 的砂砾、符合要求的原土。两者的回填
压实度要求不同，管顶以上500mm 范围内的回填压实度由设计根据不同的管材和回
填材料确定，但其下限不得低于本条规定。 
 
4.6  检查（雨水）井整修、增设 
4.6.2  项次2 为井框与相邻路面的高差。井盖相对于井框的高差由井盖、井框的
产品质量来保证，而井框与相邻路面的高差由施工质量来保证。 
 
4.7  土沟整修、增设 
4.7.3  1 沟底纵坡在允许偏差范围内时，仍会因局部负偏差造成沟底凹凸不平、
坡度不适，并导致局部阻水，需整改至无阻水现象。 
 
4.8  砌筑排水沟整修、增设 
本节内容适用于浆砌块石排水沟、水泥混凝土预制板砌筑排水沟、砖砌排水沟等，
包括敞开式的和盖板式的。 
4.8.2  项次7，铺砌厚度指浆砌块石或水泥混凝土预制板的厚度，或砖及其砂浆
抹面的总厚度。

【第 148 页|正文页 138】
公路养护工程质量检验评定标准（JTG 5220-2020） 
138 
 
4.9  急流槽和跌水整修、增设 
本节内容适用于混凝土浇筑的和浆砌块石或水泥混凝土预制板砌筑的急流槽、跌
水。 
 
4.9.2  项次2，断面尺寸包括槽体横断面、纵断面尺寸和阻水设施的断面尺寸。 
 
4.10  盲沟整修、增设 
4.10.1  1 所用土工材料包括透水管和其他透水材料。 
 
4.12 砌体挡土墙修复 
挡土墙、护面墙砌体修复应该严格控制界面的拆除和清理，对原砌体已松动的石
块和杂物彻底清除。新旧墙体的结合面应该充分咬合，外观平顺。 
 
4.13 护面墙修复 
护面墙损坏后的坡面存在松软、缺土甚至塌陷的状况，修复前要严格控制坡面的
整修质量。 
 
4.14.预应力锚杆、锚索加固 
预应力锚杆、锚索加固一般适用于存在严重隐患的大型挡土墙、护面墙，其加固
效果主要来源于预应力锚固，因此，锚孔的成孔质量要重点控制。钻孔过程中发生
塌孔、缩孔时要停钻进行注浆护壁处理，确保成孔满足设计要求。实测项目与新建
工程相同，按现行《公路工程质量检验评定标准 第一册 土建工程》（JTG F80/1）
进行评定。 
 
4.15 锥、护坡修复 
锥坡和护坡的修复应该对损坏部位的原坡面进行补土夯实修复，如有严重塌陷和
空洞，必要时还要换填砂砾或灰土。 
 
4.16 边坡锚喷防护 
采用锚喷工艺对边坡进行防护时，要注重对喷射混凝土的初期养护，避免发生严

【第 149 页|正文页 139】
条文说明 
 
 
139
重的干缩裂缝。 
 
4.17 边坡框架梁加注浆锚杆防护 
注浆成孔要求干钻，不应该采用水钻，以确保锚杆施工过程不至于恶化边坡岩体
的工程地质条件，并保证孔壁的黏结性。

【第 150 页|正文页 140】
公路养护工程质量检验评定标准（JTG 5220-2020） 
140 
 
5  路面养护工程 
本章第1 节是一般规定，第2 节～第8 节是沥青路面面层的内容，第9 节～第
13 节是水泥混凝土路面板的内容，第14 节～第18 节是路面基层和底基层的内容。 
考虑到路面养护工程经常是单车道实施、间断实施，本章很多检测项目的频率
以平方米（m
2）为计量单位。 
 
5.1  一般规定 
5.1.1  养护之后路面的使用性能，不仅是工程质量的反映，同时也受到原路面状
况的显著影响。工程实践中存在大量因原路面病害处理不彻底造成的养护工程耐久
性不足问题，因此应对原路面病害进行彻底处理。 
 
5.2  加铺或铣刨重铺沥青混凝土面层 
5.2.1  2 下承层不洁净会影响层间粘结，使路面层受力状况恶化，不利于工程质
量。 
3 沥青混凝土罩面或翻修，其使用寿命受到下承层情况的显著影响。如果下承层
病害处理不彻底，将对养护工程质量造成负面影响。 
8 单车道施工不可能对路面横坡进行调整。如果可能出现反坡，要调整养护方案。 
 
5.2.2  项次1， 压实度是保证沥青混凝土罩面层质量的关键。与新建工程相比，
养护工程中沥青层压实厚度一般较薄，厚度离散性大，施工段落短，压实度更不容
易保证。不少路面反复罩面、反复损害，经常是由于压实不足造成的。为了突出压
实度的重要性，将其列为关键项目，且压实度要求值与新建工程一致。 
项次2， 养护施工时，沥青路面摊铺较少挂线施工，而是“顺路爬”，路面平整
度受原路面影响大，不容易保证。从行业的角度出发，平整度指标有必要放宽。但
是公路行业作为服务型行业，路面作为为群众出行提供服务的公共产品，其平整度
是反映其服务质量的重要指标之一。交通运输部组织的全国干线公路养护与管理检
查也对路面平整度提出了较高的要求，体现了公路的服务属性。本标准对高速公路
多层施工的规定值采用了RQI 为“优”的下限，其他情况相应放宽标准且不高于新

【第 151 页|正文页 141】
条文说明 
 
 
141
建工程标准。预计工后平整度难以满足本标准要求时，需要在设计阶段就考虑调整
养护方案或养护施工工艺。 
项次3，新建工程中沥青混凝土面层的厚度要求采用代表值，但是对于养护工程，
沥青层厚度的离散性相对要比新建工程大，因此选择采用了平均值。 
项次5， 沥青罩面的基本要求是能够基本封闭雨水的下渗，即路面需要有很好的
密水性，渗水严重的沥青罩面肯定是不耐久的。渗水系数是反映路面是否渗水的直
观指标。渗水系数为0，不能说明路面不渗水；但是渗水系数较大，路面是肯定渗
水的。 
项次8，单层加铺时路面弯沉值很大程度上取决于原路基路面结构强度，与沥青
罩面层本身的工程质量没有直接对应关系。 
 
5.3  微表处和稀浆封层 
5.3.1 3 微表处和稀浆封层摊铺机对矿料一般采用体积计量方式。矿料含水率变
化后如果不改变摊铺机设定，则会影响混合料配合比。 
5 稀浆封层和微表处混合料的初期强度是逐渐形成的，过早开放交通或进行下一
步工序的施工是不利的。 
 
5.3.2 项次1，微表处和稀浆封层需要有适宜的厚度，厚度过小或过大都会显著影
响外观质量和路用性能。但是在适宜的厚度范围内，微表处和稀浆封层的路用性能
与厚度没有必然联系，而主要是影响工程造价。 
项次2，封闭水分进入路面结构层，是使用微表处和稀浆封层的重要目的之一，
因此本节提出了渗水系数的要求。渗水系数偏大，往往是矿料级配不合理、乳化沥
青用量不足、混合料性能不佳的反映。 
 此外，微表处和稀浆封层的平整度，几乎完全取决于原路面的平整度，与工程本
身的质量关系不大，因此本标准未提出平整度要求。一般来说，微表处和稀浆封层
对凹陷型的路面不平整有修复效果，但对于隆起型的不平整（如拥包等）则没有明
显作用。这是由于微表处的摊铺槽与路面是刚性接触的，摊铺槽经过路面上的隆起
时会被抬高，摊铺出的混合料厚度也随着增加，使原路面的病害重新反映到了微表
处和稀浆封层表面。

【第 152 页|正文页 142】
公路养护工程质量检验评定标准（JTG 5220-2020） 
142 
 
5.3.3  微表处和稀浆封层的外观，可以间接反映出工程质量的好坏。 
 
5.4  碎石封层 
5.4.1  5 碎石封层在使用热沥青时应该尽量缩短沥青洒布与集料撒布的间隔时
间。 
5.4.2 碎石封层的厚度主要取决于集料的规格，在基本要求中已经涉及，因为未
作实测要求。 
 
5.5  就地热再生 
本节规定的是《公路沥青路面再生技术规范》（JTG/T 5521-2019）中就地热再生
的工程质量检评。现在有些地区和单位也将使用小型路面综合养护车对路面坑槽等
局部病害进行的热修补称为就地热再生，这属于路面局部修补的范畴，进行工程质
量检评时本节不适用。 
5.5.1  1 沥青路面就地热再生可以修复的路面病害深度有限，当原路面沥青老化
严重时也很难通过再生恢复。选择适宜的路面，是保证就地热再生工程质量的前提
条件。因此，在第1 款提出了原路面技术状况的要求。 
2 本款突出了施工过程中温度控制的重要性。路面和材料加热温度过低，路面铣
刨过程会对原路面石料产生较大破碎效应，再生剂难以有效对原路面沥青进行分散
和溶解，再生混合料的摊铺、压实也会出现困难；但是路面和材料加热温度过高，
会加速材料老化，同样是不利的。 
 
5.5.2  项次1，确保压实度是保证就地热再生工程质量的重要手段，又由于再生
沥青混合料劲度往往较新沥青混合料大，再生混合料温度往往又不够高且降温较快，
保证压实效果的难度相对较大，因此将压实度作为关键指标。 
项次4， 再生层厚度是再生层的压实厚度，不是再生铣刨深度；加铺层厚度是采
用加铺再生工艺时加铺层的厚度。 
 
5.6  含砂雾封层 
5.6.1  本条第2、3 款的目的是突出含砂雾封层材料品质、洒布率、喷洒均匀与
否的重要性，这是影响含砂雾封层工程质量的关键之一。

【第 153 页|正文页 143】
条文说明 
 
 
143
 
5.7  沥青路面局部挖补 
本节主要针对的是采用冷铣刨或冷开挖工艺进行挖补的情况。采用热修补工艺时，
可根据工艺要求提出相应的检评方法。 
 
5.8  沥青路面开槽灌缝 
5.8.1 高品质的灌缝材料是保证灌缝质量的前提，应该具备下列特性：良好的耐
久性；良好的延展性和抗疲劳性能；良好的粘结力；良好的施工性能。 
在灌入灌缝材料前，一般需要采用压缩空气法或钢丝刷等彻底清理裂缝中的灰
尘和杂物，以保证灌缝材料与缝壁间的牢固黏结。 
 
5.8.2 为了保证裂缝修补的质量，要求将裂缝开槽修整成合理的深宽比。深宽比
太小，无法给填缝料和缝壁提供足够的接触面积，易造成填缝料与缝壁脱开，且易
被挤出；深宽比太大，易造成填缝料本身的破坏。 
 
5.9  加铺水泥混凝土面层 
5.9.1 本条第2 款的目的是突出下承层病害进行彻底处治的重要性，这对水泥混
凝土加铺层的使用寿命十分重要。 
 
5.9.2  项次1、2，弯拉强度、板厚度是水泥混凝土加铺层的重要质量指标，列
为关键项目。考虑到养护工程中板厚度的离散性相对较大，板厚度采用平均值而未
采用代表值。 
 
5.9.3 外观质量与新建工程的要求一致。 
 
5.15  厂拌冷再生、就地冷再生、全深式冷再生 
5.15.1 本条第5 款突出了确保养生时间的重要性。冷再生混合料中含有乳化沥青
（泡沫沥青）、水泥、水等，碾压完成后需要经过一定时间的养生才能形成初期强
度。在形成初期强度前加铺上部结构，不利于冷再生层材料强度的形成。

【第 154 页|正文页 144】
公路养护工程质量检验评定标准（JTG 5220-2020） 
144 
 
5.15.2 就地冷再生和全深式冷再生时，厚度、纵断高程、横坡指标之间可能存在
冲突，实际工程中以设计文件要求的指标进行控制。 
 
5.16～5.18 其他各类基层、底基层翻修 
与新建工程相比，本标准在实测项目方面作了如下调整：一是厚度全部采用平均
值而非代表值；二是厚度合格值有所放宽；三是纵断高程负偏差有所放宽。

【第 155 页|正文页 145】
条文说明 
 
 
145
6  桥梁、涵洞养护工程 
6.1  一般规定 
6.1.1 本条规定结构或构件的检查数量。一般桥梁养护工程中，采用相同工艺或
方法维修、加固的同类结构或构件数量不大，施工条件、环境等亦有差别，不适合
采用抽样检查。因此，规定除特殊情况外，每个结构或构件均应进行检验。 
  涵洞养护工程中，部分构件养护维修、加固方法与桥梁结构相同，如铺装维修、
混凝土裂缝修补、混凝土表面防护，混凝土盖板、箱涵采用粘贴钢板、粘贴纤维复
合材料加固等，其施工工艺、质量要求与桥梁完全相同，检验标准按桥梁工程的要
求执行。 
 
6.1.4  桥梁养护工程中，经常出现更换部分构件的情况，如T 梁、小箱梁、空心
板等更换，其制作、安装与新建工程完全相同，需按现行《公路工程质量检验评定
标准 第一册 土建工程》（JTG F80/1）进行评定。 
 
6.2  桥面铺装维修 
（1）本节适用于桥面铺装整体更换，其他情况可参考执行。 
（2）结合面处理对桥面板与铺装的连接性能有重要影响，需严格按设计要求的
工艺施工。 
（3）混凝土桥面铺装维修植筋需按本标准第8.11 节进行检验，桥面防水层按
现行《公路工程质量检验评定标准 第一册 土建工程》（JTG F80/1）的相关规定进
行检验。 
 
6.3  伸缩装置更换 
本节适用于伸缩装置整体更换，参照现行《公路工程质量检验评定标准 第一册 
土建工程》（JTG F80/1）编制，其中大型伸缩装置系指斜拉桥、悬索桥和连续长度
较大的其他桥型的伸缩装置。 
 
6.4  排水设施维修

【第 156 页|正文页 146】
公路养护工程质量检验评定标准（JTG 5220-2020） 
146 
 
本节参照现行《给水排水管道工程施工及验收规范》(GB50268)编制，从排水顺
畅性、安装和管道质量等方面进行了规定。 
 
6.4.1  4 排水管渗水、漏水为常见的质量缺陷，特别是管节接头处，施工时需严
格管理，采取有效技术措施，杜绝此类缺陷出现。 
 
6.4.3  2 管节接头处流水面高差要尽可能小，避免形成阻水和积水，本标准规定
不得大于2mm。 
 
6.6  梁体顶升 
本节与6.7 支座更换内容有一定的相关性，但梁体顶升还经常用于除支座更换
外的维修加固项目，如加高桥下净空等，故分为两个单元进行检验评定。 
对顶升和落梁顺序、顶升力、顶升高度及同步的控制，是为保障顶升过程不对
梁体产生损伤；限制落梁高程偏差，以使梁的受力状态与设计相符。 
本标准规定采用水准仪检查支点高差。当有障碍时，需要采用其他符合精度要
求的方法或联合其他方法检查。 
 
6.8  混凝土表面缺损修补 
本节适用于混凝土麻面、蜂窝、酥松、剥落、崩角、缝隙夹层、露筋等的修补。 
6.8.1  3 缺损区域的混凝土需进行清理，以保证修补混凝土或砂浆与坚实的基
层混凝土相联结。选用清除方法、工具时，需注意避免使基层混凝土产生新的疏松
碎块或开裂。 
5 如修补结合面出现裂缝，则表明修补失效，需禁止出现这种现象。 
 
6.9  混凝土裂缝修补 
6.9.1  2 一般情况下，裂缝表面封闭适用于裂缝处于稳定状态且缝宽不大于
0.1mm 的修补，否则要采用灌浆修补。 
4 应力状态影响裂缝的开展，且与施工顺序有关。因此，规定裂缝修补顺序应符
合设计要求。

【第 157 页|正文页 147】
条文说明 
 
 
147
6.9.2 灌浆工艺有多种，包括低压灌浆、中压灌浆和高压灌浆，所列检查项目在
实际工程中未涉及的不予检查。 
钻芯取样系目前检查灌缝饱满程度、劈裂抗拉强度最有效的方法，但具有破坏
性，故在设计未规定检查频率时按3～5 个取芯进行检查。 
 
6.11  植筋 
6.11.1  4 在施工中，植筋的位置因避开钢筋和缺陷混凝土而调整是必要的，故
其允许偏差范围较大。规定植筋间距及植筋至构件边缘距离不得小于构造要求，以
使每一植筋的抗拔力都能达到设计要求，同时也避免植筋孔相互太靠近而对混凝土
局部造成过大削弱。 
 
6.11.2 根据调查，桥梁养护工程中植筋的数量一般较多，施工条件差异大，故规
定拉拔力的检查频率为随机抽查2～3%，且不少于5 根。采用破损方法或植筋量大
时选用低限，以减少检查工作量。 
 
6.12  钢筋混凝土构件增大截面 
6.12.1  1由于钢筋混凝土构件增大截面加固中旧混凝土的收缩可以认为已完成，
与新混凝土之间存在着较大的收缩差，极易导致新混凝土产生收缩裂缝，因此，要
求新浇混凝土的收缩变形在允许范围内，施工时需有相应的技术措施。 
6.12.1  3 新旧混凝土要可靠结合，除使用界面剂外，对旧混凝土表面进行糙化
处理为更重要的措施，表面糙化可用人工凿毛、机械刻槽和高压水喷射，需根据现
场条件选用，采用高压水喷射处理效果较优。 
 
6.13  设置体外预应力 
6.13.1  2 锚固块和转向块为集中受力部位，通常为新增构件，需与原结构、构
件连接牢靠和有效传力，故在基本要求列入质量标准。 
锚固块和转向块的构造形式多样，其具体的制作和安装亦需进行检验，严格控
制质量。采用钢筋混凝土制作时，可以按钢筋混凝土构件增大截面进行检验。 
 
6.14  粘贴钢板

【第 158 页|正文页 148】
公路养护工程质量检验评定标准（JTG 5220-2020） 
148 
 
6.14.1  4 胶的黏结性能受温度、水分、灰尘等影响较大，故对施工环境条件提
出了要求。 
5 锚固螺栓的位置因钢筋可能出现调整，但其数量不应少于设计数量，以利于粘
贴时对钢板的加压和极限状态下钢板强度充分发挥。 
7 涂装防护可以按本标准第6.16 节进行检验评定。 
 
6.15  粘贴纤维复合材料 
6.15.1  2 混凝土表面处理是纤维复合材料粘贴施工的关键步骤之一，投入使用
不久纤维复合材料与混凝土即产生剥离，往往都是由于混凝土表面处理不当引起的，
其质量对黏结强度和耐久性影响很大，需严加控制。 
3 施工环境要求见本标准第6.14 节相关说明。 
 
6.16  钢结构涂装防护 
涂层劣化程度不同，维护性涂装的表面处理要求不同，设计需根据涂层劣化程
度，对原涂层的处理提出具体要求。 
 
6.17  高强螺栓更换 
6.17.1  5 更换连接螺栓，不能改变结构、构件的受力状态，需按设计要求设置
必要的支撑并采取安全措施。 
 
6.18  钢管混凝土拱脱空注浆 
6.18.1  2 注浆孔的布置、数量及注浆顺序需满足设计和施工工艺要求，否则易
形成气囊、空腔导致不能完全注满浆液。 
 
6.18.2 从结构承载力考虑，注浆强度不应低于钢管内混凝土的强度。 
 
6.19  钢管混凝土拱外包混凝土 
6.19.1  4 为保证拱的稳定和施工安全，要求混凝土分层、对称、按设计要求的
顺序浇筑，拱肋变形控制在允许的范围内。

【第 159 页|正文页 149】
条文说明 
 
 
149
6.19.2 拱轴线S 形偏位与其他形式的偏位比较，其对拱的受力更为不利，需予以
控制，故将对称点高差列为关键检查项目。 
 
6.20  更换吊杆、吊索和拱桥系杆 
（1）实测项目中的高程如以更换或调整前既有高程为准，需在施工前对全桥高
程进行测量、记录。 
（2）要求施工过程中对索力、高程及塔顶、拱脚变位等进行监控，以保障结构
和施工安全。 
（3）本节仅适用于柔性索或吊杆。测力仪检查张力或索力时，需要注意吊杆、
吊索、斜拉索的刚度、约束影响。 
 
6.21  斜拉桥换索及调索 
本节说明同本标准第6.20 节说明。 
 
6.22  斜拉索、吊杆防护套修补 
6.22.1  3 本节适用于高密度聚乙烯（HDPE）型防护套热熔法修补。修补时的加
热温度需严格控制，避免对修补材料和斜拉索或吊杆钢丝、钢绞线造成损伤。 
 
6.24  墩身外包钢 
6.24.1  5 压浆或灌注混凝土时，需采取技术、工艺措施，保证浆体或混凝土的
密实性。 
6.24.2 墩柱表面与外包钢之间要求有间隙，需限制间隙偏差，使混凝土、水泥砂
浆顺畅通过并充填其间，并避免形成气囊使混凝土产生空洞。 
 
6.25  钢花管注浆锚杆加固桥台 
6.25.2 实测项目中规定注浆量应满足注浆方案要求。实际工程中，注浆结束条件
有多个，包括注浆量达到要求、注浆压力达到规定值、注浆压力达到某一限值同时
进浆速度小于规定值、某一根管注浆量不足而以相邻管补足等。注浆方案中需有相
关内容，便于判定注浆量是否合格。

【第 160 页|正文页 150】
公路养护工程质量检验评定标准（JTG 5220-2020） 
150 
 
 
6.26  墩、台增补静压桩 
6.26.1  4 桩节压入施工，要求桩身无偏斜、桩头无损伤，避免安全事故发生，
要求中心加压，千斤顶、桩节轴线应重合。 
7 静压桩布置一般与已有基础距离较近，压桩挤土对邻近基础将不可避免产生作
用，故施工过程中需按设计要求对相邻桥梁结构的沉降、位移进行观测，以控制其
在允许范围内。 
 
6.27  混凝土桩身修补 
6.27.1  2 对桩身修补部位处理应干净、彻底，外露面坚实、粗糙，以增强新旧
混凝土的结合。 
3 水下桩身修补通常需一次成型，否则修补混凝土易产生断层。 
 
6.28  涵洞接长 
本节从总体上规定了涵洞接长质量要求。涵洞接长中新增加的构件及其安装需
按本标准第6.1.4 条的规定执行。 
 
6.29  涵洞台身增大截面加固 
本节考虑涵洞台身增大截面与桥梁上部结构差异，在实测项目中增加了竖直度检
验指标。 
 
6.30  地基注浆加固 
地基注浆加固施工中，由于注浆材料在较深地层中隐蔽地扩散，直接定量判断注
浆效果在技术上是较为困难的。因此，地基注浆加固质量的评定主要对施工过程的
记录、检验结果进行分析，据此判断注浆效果和质量。因此，施工过程中，施工单
位需会同监理工程师做好各项施工检验记录，供加固完成后复验。 
 
6.31  混凝土涵管增大截面加固 
本节考虑混凝土涵管增大截面与桥梁上部结构差异，且涵洞需要考虑排水功能，
在实测项目中增加了内径、流水面高程等检验指标。

【第 161 页|正文页 151】
条文说明 
 
 
151
 
6.32  拱涵主拱圈增大截面加固 
（1）本节考虑主拱圈增大截面与梁桥的结构差异，在实测项目中增加了内弧线偏
离设计弧线等检验指标。 
（2）拱圈增大截面加固经常出现新旧拱圈脱离、结合面开裂等现象，因此在外观
质量中作了相应规定。

【第 162 页|正文页 152】
公路养护工程质量检验评定标准（JTG 5220-2020） 
152 
 
7  隧道养护工程 
7.1  一般规定 
7.1.1  鉴于目前我国公路隧道多以山岭隧道为主，且大多采用钻爆法施工，故本
标准主要制定以钻爆法施工的隧道养护工程施工质量检验评定标准。采用其他方法
如盾构法、掘进机法、沉埋法施工的隧道养护工程的检验可以参照本标准另行制定。 
本标准未包括城市隧道的土建工程养护检验的适用性问题。 
 
7.1.3 鉴于隧道内有装饰的不很普遍，且装修的种类多样，材料繁多，需结合隧
道原装饰装修进行设计，按现行《建筑装饰装修工程质量验收标准》（GB 50210）
确定实测项目，制定相应的质量检验评定标准。 
 
7.2  排水设施维修 
隧道排水设施指（横向、纵向）排水沟。截水沟、天沟等属于洞外排水设施。 
 
7.3 人行道（检修道）维修 
7.3.2  考虑到行人和检修人员的方便和安全，无照明设施隧道中相邻预制板铺设
高差规定允许值比有照明设施隧道要求略高。 
 
7.5 喷射混凝土加固 
7.5.2 喷射混凝土厚度的检查常用凿孔法。凿孔检查法推荐在混凝土喷好8h 以内，
用短钎或电钻将孔凿出。此时，混凝土强度较低，易于实施，发现厚度不足可以及
时补喷，施工管理也方便。用凿岩机钻孔时，若因混凝土与围岩黏结紧密，颜色相
近而不易辨认喷层厚度时，可以用酚酞试液涂抹孔壁，碱性混凝土即呈现红色。每
10m 检查1 个断面，每个断面自拱顶每3m 检查1 点。凿孔法适合于各级围岩条件下
喷层厚度的检测。 
支护（衬砌）背部与围岩之间存在空洞时，会导致围岩松弛，使支护结构产生
弯曲应力而损伤支护结构的功能，降低其承载能力，极大地影响隧道的安全使用。
支护（衬砌）的内部和背后状态是隐蔽的，最常用的方法是地质雷达法。现场检测

【第 163 页|正文页 153】
条文说明 
 
 
153
时将雷达的发射和接收天线密贴于喷层表面，雷达波通过天线进入混凝土衬砌中，
遇到钢筋、钢拱架、材质有差别的混凝土、混凝土中间的不连续面、混凝土与空气
分界面、混凝土与岩石分界面、岩石中的裂面等产生反射，接收天线接收到反射波，
测出反射波的入射、反射双向走时，就可以计算出反射波走过的路程长度，从而求
出天线距反射面的距离D。 
采用地质雷达法检测喷层背部的回填密实度时，可沿隧道纵向分别在拱顶、两
侧拱腰、两侧边墙连续测试5 条测线，检测结果需钻孔验证。Ⅳ、Ⅴ、Ⅵ级围岩条
件下，初期支护设有钢架，喷层相对较厚，利用地质雷达，喷层与围岩界面易于识
别，因而，可以利用地质雷达采集信息，判断喷层厚度。结果检验时，每10m 检查
1 个断面，每个断面检查5 点，作为检验值。而Ⅰ、Ⅱ、Ⅲ级围岩条件下，喷层较
薄，地质雷达难以识别喷层与围岩界面，且地质雷达检测对施工干扰大、技术要求
高，适合采用钻孔法检测喷层厚度。 
在实测项目中增加了黏结强度指标，提出了黏结强度检查方法和频率，可提高
隧道支护工程养护质量。 
为避免对所维修的结构产生破坏，推荐采用无损检测方法进行检查，尽量减少
采用凿孔法等有损检测方法，确有必要进一步验证时，可以选择适当的位置凿孔。 
 
7.6 套（嵌）拱 
7.6.1 采用这两种方法对隧道进行加固前，要结合隧道净空几何尺寸要求进行设
计；加固完成后，要对净空几何尺寸进行复核，不能侵占建筑限界。 
 
7.7 混凝土衬砌更换 
7.7.1 防水混凝土的抗渗等级需要符合设计文件的要求。

【第 164 页|正文页 154】
公路养护工程质量检验评定标准（JTG 5220-2020） 
154 
 
8  交通安全设施养护工程 
8.1  一般规定 
8.1.1  对损坏的、功能不符合要求的交通安全及沿线设施应按设计要求和本章的
规定进行修复或更换，也包括为改善功能而局部增设交通安全及沿线设施，包括为
改善降噪效果而局部增设声屏障。 
 
8.1.2  交通安全设施产品运到工地，在现场安装前应经进场检验确认满足设计要
求后方可使用，这是基本要求，不符合这一基本要求的不予验收。 
工地检验的内容包括所有构件和零部件的规格、数量以及相关质量指标；工地
检验可以按现行《公路交通安全设施质量检验抽样方法》（JT/T 495）或相关产品
标准的规定进行。 
 
8.1.3  采用钢质材料的交通安全及沿线设施产品应进行防腐处理，这直接关系到
产品的使用寿命。防腐处理的方法很多，应符合相应的产品标准和现行《公路交通
工程钢构件防腐技术条件》（GB/T 18226）的规定。 
 
8.2  交通标志更换、增设 
8.2.1  1 标志的位置、数量应符合设计要求，质量保证资料中应该包括标志安装
里程定位记录，内容含实际安装位置里程及其相对设计位置的位移量；安装角度要
符合设计要求，垂直于道路轴线的路侧式标志，无论是安装在道路行驶方向的左侧
还是右侧，其面板正面都不能偏向路面外侧，亦即只允许在规定的偏差范围内偏向
路面内侧。 
2 对字符的要求包括字体、尺寸等；对标志板的要求包括材质、厚度、外形尺寸
等。 
4 对反光膜的要求包括光度性能、色度性能等。 
 
8.2.2 项次1 标志面反光膜逆反射系数和项次2 标志面色度性能是关键项目，要
按现行《道路交通反光膜》（GB/T 18833）规定的方法进行测试。

【第 165 页|正文页 155】
条文说明 
 
 
155
项次5，立柱内边缘包括柱式、悬臂式、门架式支撑结构的立柱靠近路肩的一侧。 
项次6，考虑到交通标志更换项目中允许使用按规定要求修复的钢构件，为此对
立柱垂直度的允许偏差作了适当的调整。立柱垂直度宜采用全站仪进行测量；无风
的情况下也可采用垂线或靠尺结合钢直尺的方法检测。 
 
8.3  路面标线划设 
8.3.1  4 复划标线时基底原路面标线是适度清洁、彻底磨除还是采用其他方法，
应根据标线的种类、性能，在设计中明确。 
 
8.4  里程碑、百米桩和界碑更换、增设 
8.4.1  3 金属板材反光型里程牌、百米牌是指安装在波形梁钢护栏上的铝合金底
板反光型里程牌、百米牌；采用其他符合材料底板的反光型里程牌、百米牌，可以
按此标准执行。 
4 安装位置受限指受到绿化或护栏立柱等情况的影响。 
5 里程碑、百米桩的正面通常垂直于道路轴线，考虑到检查安装角度的检查精度
很难保证，故取消了安装角度的检查，代之以基本要求“里程碑、百米桩的正面不
得偏向路面外侧”。 
 
8.5  波形梁钢护栏更换、增设 
8.5.1  2 波形梁钢护栏应用广泛，生产厂商较多，因此规定波形梁钢护栏构件的
材质、几何尺寸和防护层应符合相应标准的要求；养护工程中局部更换波形梁钢护
栏还应考虑施工路段原有波形梁钢护栏的结构形式。 
4 波形梁钢护栏安装中，护栏立柱打入深度不够、连接螺栓孔位置偏移、防阻块
及托架扭曲、拼接螺栓孔对不上等安装质量问题，应按规定严格加以控制。 
 
8.5.2  项次1 波形梁板基底板厚是质量控制的重点，减薄厚度将直接影响波形梁
护栏的整体抗冲击能力。 
项次2，镀（涂）层厚度直接关系到防腐处理效果，应符合设计要求和《公路交
通工程钢构件防腐技术条件》（GB/T 18226）的规定。 
项次4，立柱中距的允许偏差根据养护工程的特点作了适当调整。

【第 166 页|正文页 156】
公路养护工程质量检验评定标准（JTG 5220-2020） 
156 
 
项次6，检查立柱外边缘距路肩边缘线的距离，是为了保证立柱的侧向土压力。 
 
8.5.3  3 明显变形主要指立柱歪斜，柱帽顶部明显塌边、开裂，波形梁板、防阻
块、托架、端头等扭转、倾斜。 
 
8.6  混凝土护栏整修、增设 
8.6.1  4 护栏与基础之间的连接包括预制混凝土护栏嵌锁在基础中或通过传力
钢筋与基础连接。 
 
8.6.2  项次2 护栏断面尺寸中，中央护栏高度要由左侧路缘带设计高度到护栏顶
的距离作为控制，路侧护栏高度要由右侧路缘带设计高度到护栏顶的距离作为控制。 
8.6.2  项次7 基础厚度，要同时控制基础顶面高程，以免造成与设计高程的误差。 
 
8.7  缆索护栏更换、增设 
8.7.1  2 构件质量控制重点包括缆索材质、直径和单丝直径以及立柱壁厚等；护
栏的关键材料——钢丝绳，应该按《优质碳素结构钢》（GB 699）规定的材质制造，
并符合现行《公路护栏用镀锌钢丝绳》（GB/T 25833）的规定。立柱采用普通碳素
结构钢制造，立柱可以采用电焊钢管，端部结构和弓形、半弓形立柱可以采用铸钢
制造；立柱壁厚是指立柱防腐处理前的壁厚，直接影响缆索护栏的整体抗冲击能力，
是质量控制的重点。缆索、立柱、锚具、紧固件的镀层厚度直接关系到防腐处理效
果，应符合设计要求和现行《公路交通工程钢构件防腐技术条件》（GB/T 18226）
的规定。其中，镀锌钢丝应该采用单丝热浸镀锌方法，按现行《镀锌钢绞线》（YB/T 
5004）的规定处理。 
 
8.7.2  项次1，缆索的初张力是保证护栏具有一定刚度和柔度的量度。 
项次2，最下一根缆索的安装高度决定缆索与碰撞车辆的作用位置。 
 
8.8  混凝土隔离墩更换、增设 
本节适用于各类预制混凝土隔离墩，包括用作中央隔离、机非隔离等的隔离墩，
但不包括防撞墩。

【第 167 页|正文页 157】
条文说明 
 
 
157
8.8.2  项次4，混凝土隔离墩可以是有固定基础的，也可以搁置在路面或路肩
上，对这两种情况下的安装顺直度规定了使用20m 拉线时不同的允许偏差。 
 
8.9  隔离栏更换、增设 
本节适用于金属材料或各类合成材料制作的隔离栏，包括用作中央分隔、机非分
隔和路侧隔离的护栏，但不包括防撞护栏。 
8.9.1 2 明显变形和弯曲度超过10 mm/m 的构件不得使用，无论金属材料或各类
合成材料构件。 
 
8.10  突起路标更换、增设 
8.10.1  1 突起路标产品质量包括抗压荷载、色度性能、光度性能等，均应符合
现行《突起路标》（GB/T 24725）、《太阳能突起路标》（GB /T 19813）的规定和
设计要求；质量保证资料中应该提供相关的检测报告。 
4 解决突起路标与路面的黏结牢固、耐久的问题，要考虑突起路标的结构、黏结
剂、施工工艺等因素。 
 
8.10.2  项次1，安装角度指突起路标反光面的上下边线要与行车方向垂直。 
项次2，纵向间距的允许偏差根据更换工程的特点作了适当调整。 
 
8.10.3  1 有明显的损伤、破裂或脱落的突起路标，要在验收前更换、补齐。 
 
8.11  轮廓标更换、增设 
8.11.1  1 轮廓标包括由柱体、反射器组成的设置于路肩中的柱式轮廓标，以及
用支架、连接件将反射器附着于其他构造物上的轮廓标。产品质量包括外形尺寸、
色度性能、光度性能等，应符合现行《轮廓标》（GB/T 24970）的规定和设计要求；
质量保证资料中应该提供相关的检测报告。 
轮廓标所用的反射器种类很多，设计中应该选用色度性能和光度性能符合现行
《轮廓标》（GB/T 24970）规定的反射器。 
 
8.11.2  项次1，反射器安装角度的允许偏差以其反光面垂直于交通流方向的理

【第 168 页|正文页 158】
公路养护工程质量检验评定标准（JTG 5220-2020） 
158 
 
论安装角度为基准。无论采用何种反射器，均应该使其反光面尽可能垂直于交通流
方向，以便获得最佳反光效果。 
项次2，反射器中心高度的允许偏差根据更换工程的特点作了适当调整。 
 
8.11.3 1 有明显的损伤、破裂或缺失的轮廓标，应该在验收前更换、补齐。 
 
8.12  防眩设施更换、增设 
8.12.1 1 防眩设施产品质量包括材质、外形尺寸、镀（涂）层厚度等，均应符合
现行《防眩板》（GB/T 24718）的规定和设计要求。 
 
8.12.2  项次2 防眩板设置间距和项次3 防眩板竖直度的允许偏差根据更换工程
的特点作了适当调整。 
 
8.12.3  1 未安装牢固或有明显损伤的防眩设施，应该在验收前加固或更换。 
 
8.13  隔离栅和防落网更换、增设 
8.13.1  1 隔离栅和防落网的种类很多，网面包括钢板网、编织网、电焊网和刺
铁丝等，防腐层有镀锌或喷塑等。不论何种隔离栅和防落网，其材质、规格及防腐
处理均应符合隔离栅标准的规定；标准未予明确规定的，应符合设计要求。 
4 隔离栅和防落网的立柱有金属的和水泥混凝土的，安装形式包括有框架的和无
框架整网铺设的，不论何种立柱和安装形式，其立柱与基础、立柱（框架）与网片
之间均应连接稳固。 
 
8.13.2  项次6，网面上沿高度适用于竖直安装的隔离栅和防落网。 
 
8.14  金属框架声屏障更换、增设 
8.14.1  1 金属框架声屏障的结构形式很多，声屏障体材料包括金属、玻璃及各
类复合材料；整修和更换设计中应明确各种形式的金属框架声屏障安装在不同位置
的降噪效果，并明确检测方法。 
2 强调整修和更换所用的声屏障体、金属立柱等构件应经进场检验，确认其质量、

【第 169 页|正文页 159】
条文说明 
 
 
159
规格符合要求，并保证整修和更换的金属结构声屏障与同路段原有金属结构声屏障
的一致性。 
3 按设计要求验证基础承载力、检查基础尺寸及埋置深度，应该在安装前进行；
相关记录列入质量保证资料。 
 
8.14.2  项次1 基础混凝土强度是声屏障结构安全的关键指标；项次4 顶面高程
和项次8 屏体背板厚度是决定声屏障降噪效果的关键指标。 
项次7 镀（涂）层厚度，包括金属立柱、框架及金属屏体。 
项次2 基础外露宽度、项次3 与路肩边线位置偏移、项次5 金属立柱中距、项次
6 金属立柱竖直度、项次9 屏体整体平整度的允许偏差根据整修和局部增设工程的
特点作了适当调整。 
 
8.14.3  1 镀（涂）层包括金属立柱、框架及金属屏体。

【第 170 页|正文页 160】
公路养护工程质量检验评定标准（JTG 5220-2020） 
160 
 
9  绿化养护工程 
9.1  一般规定 
9.1.2  本条规定了绿化工程检验评定时间。其中，植物材料、种植土壤和肥料等
绿化辅助材料，均应在栽植前由施工和监理人员按规格、质量分批进行检验；种植
植物的成活率、覆盖率的检验评定应在一个年生长周期满后进行，是指植物栽植后
要经过休眠、萌动和生长的一个周期，即经过高温和低温两个特殊季节后，一般为
栽植后一年。 
 
9.1.3  公路绿化工程是公路工程的一个组成部分，应满足公路交通功能的需要是
指不妨碍行车视线、不遮挡交通标志、不影响公路的净空高度等对行车安全有影响
的要素。 
 
9.2  栽植土补缺、更换 
9.2.1  1 土壤是植物生存的基础，其质量的好坏直接影响植物的成活率以及生长
速度。栽植土壤应符合植物生长要求，主要是指栽植土壤应达到规定的理化指标。 
栽植土壤理化指标是影响植物生长的重要因素，绿化面积为5000 m
2以上或采用
外运土方1000 m
3以上时，应该进行土壤的理化指标检验。栽植土壤的理化指标，当
设计有专门要求时应符合设计要求；设计无专门要求时，可以参考表9-1 的要求。 
表9-1 土壤主要理化指标 
项目
pH 值 
电导率EC 值
(ms/cm) 
有机质(g/kg)
通气孔隙度
(％) 
密度(g/cm
3)
石灰反应(g/kg)
指标
6.0～7.8
0.35～1.2 
≥20 
≥8 
≤1.3 
10～50 
土壤采用“S”形方法采样，将采土样进行多点混合，每个混合土样为1 kg，
以200～300 m
2取10 个土样为一个混合样品；采样深度为0～30cm 及30～60cm 两层，
除去表土，垂直向下按要求分层取样。 
绿地土壤如果含有建筑废土或其他有害成分，以及强酸性土、强碱性土、盐碱
土、重黏土等，应该采用客土或采取改良土壤的技术措施，并对改良后的土壤进行
土质检验，符合要求后方可进行绿化种植；并应该提交土质检验报告和土壤改良措
施报告作为绿化用土质量检验评定的一个重要依据。 
质量保证资料应该包括相关理化指标检验报告和土壤改良措施报告。

【第 171 页|正文页 161】
条文说明 
 
 
161
2 栽植土层下应该有透水层或其他有效的渗水途径。如果栽植土层下有不透水层，
应该打碎，不能打碎的应该钻穿，使上下贯通；或在不透水层上设置导水设施，能
将土壤中的积水排出，否则会使地表水聚集在植物根系无法渗透而造成烂根，使植
物逐渐死亡。 
 
9.2.2  项次1，有效土层厚度指满足植物生长成活所需的最低土层厚度。 
项次2，栽植土块径的规定值是上限值，检查点中有栽植土块径大于规定值时为
不合格。 
 
9.2.3  2 栽植土表层指土表之下200mm；成堆杂物指0.02 m
2以上的集中杂物。 
 
9.3  植物材料更新、补缺 
9.3.1  1 严重病害、虫害、草害，是指检疫性的病害、虫害、草害或本地区较为
少见、无自然天敌、难以防治的病害、虫害、草害；有其他病害、虫害时，要经植
保人员进行技术处理后方可种植。 
2 对于行道树乔木，除了要求树冠完好，还要求树干基本挺直；对灌木或特殊的
塔形树要求不脱脚。 
 
9.3.2 表9.3.2-2 的项次2 中高度与冠径，一般检查其中一项；设计对高度与冠
径均有明确要求时，两项均需检查。 
 
9.4  乔木、灌木栽植 
9.4.1  1 种植穴规格当设计有专门要求时应符合设计要求；考虑养护工程的特
点，当种植数量较少、设计对种植穴无专门要求时，可以按表9-2～表9-5 要求。 
表9-2 常绿乔木类种植穴规格  
 胸径(cm) 
土球直径(cm) 
种植穴深度(cm) 
种植穴直径(cm) 
 ≤6 
40～50 
50～60 
80～90 
 6～10 
70～80 
80～90 
100～120 
 10～15 
80～120 
90～110 
120～150 
＞15 
＞120 
＞110  
＞150 
表9-3 落叶乔木类种植穴规格

【第 172 页|正文页 162】
公路养护工程质量检验评定标准（JTG 5220-2020） 
162 
 
胸径(cm) 
种植穴深度(cm)
种植穴直径(cm)
胸径(cm) 
种植穴深度(cm)
种植穴直径(cm)
2～3 
30～40 
40～60 
5～6 
60～70 
80～90 
3～4 
40～50  
60～70 
6～8 
70～80 
90～100 
4～5 
50～60 
70～80 
8～10 
80～90 
100～110 
表9-4 花灌木类种植穴规格  
冠径(cm) 
种植穴深度(cm) 
种植穴直径(cm) 
≤100 
40～50 
50～70 
100～200 
50～90 
70～110 
＞200 
90～110 
110～140 
表9-5 竹类种植穴规格  
种植穴深度(cm) 
种植穴直径(cm) 
比盘根或土球深   20～40 
比盘根或土球大   40～60 
 
9.4.2  项次1，放样定位包括种植位置和间隔。 
9.4.2  项次4，成活率不符合规定值时，对于未成活的苗木，应该挖除后按原规
格适时补种，并达到规定的成活率。 
成活率根据不同地区类型确定了不同的标准。平原、微丘区因地势平缓，土壤
层深厚，多处于亚热带、温带季风气候带，年降水量充足，有利于植物生长，标准
较高。山区地势险要，地表径流强，冲刷、水土流失严重，土壤层薄，对植物生长
有一定影响。高寒草原区及沙、碱、干旱区气候、环境条件恶劣，降水量少，不利
于植物生长，标准降低。 
 
9.4.3  1 支撑材料的高度、支撑方向、扎缚位置整齐、统一是指在同一块绿地中
种植的同类植株，其支撑材料以及支撑高度、扎缚位置要整齐、统一。 
 
9.5  草坪、草本地被栽植 
9.5.1  2 草块铺种时，相邻草块的草皮生长方向要一致，否则经过一段时间的生
长，相向生长的草块之间会产生挤推，使草坪生长不整齐，影响景观。 
 
9.5.2  项次5，覆盖率不符合规定值时，对于未成活的草坪、草本地被，应按原
规格适时换种，并达到规定的覆盖率。 
覆盖率根据不同地区类型确定了不同的标准。平原、微丘区因地势平缓，土壤

【第 173 页|正文页 163】
条文说明 
 
 
163
层深厚，多处于亚热带、温带季风气候带，年降水量充足，有利于植物生长，标准
较高。山区地势险要，地表径流强，冲刷、水土流失严重，土壤层薄，对植物生长
有一定影响。高寒草原区及沙、碱、干旱区气候、环境条件恶劣，降水量少，不利
于植物生长，标准降低。

【第 174 页|正文页 164】
公路养护工程质量检验评定标准（JTG 5220-2020） 
164 
 
附录A  养护工程的划分 
A.0.1  养护单元是公路养护工程最基本的一个层次，相当于《公路工程质量检验
评定标准 第一册 土建工程》（JTG F80/1—2017）规定的分项工程。

【第 175 页|正文页 165】
条文说明 
 
 
165
附录B  路基、路面压实度评定 
B.0.1  根据养护工程的实际情况，对有关养护单元的压实度标准分别作了明确规
定。考虑到路面养护工程一般不具备做试验路段的条件，沥青混凝土面层的压实度
规定以马歇尔稳定度击实成型标准密实度为准；各类路肩的情况差异较大，路肩的
压实度标准由设计根据具体情况确定。 
 
B.0.3  明确了路基、路面压实度的试验方法。 
 
B.0.4  根据养护工程的特点，对路基、路面压实度的检验评定单元和检测频率分
别作了明确规定。 
 
B.0.5、B.0.6  本附录路基、路面压实度的评定方法与《公路工程质量检验评定
标准 第一册 土建工程》（JTG F80/1—2017）附录B 的规定是一致的。 
 
B.0.7  增加了路面结构层（包括面层、基层、底基层）压实度施工过程质量控制
可采用无核密度仪和核子密湿度仪测定的规定，但无核密度仪和核子密湿度仪测定
的压实度未经专门论证不能用于质量检验评定。

【第 176 页|正文页 166】
公路养护工程质量检验评定标准（JTG 5220-2020） 
166 
 
附录C  水泥混凝土弯拉强度评定 
C.0.1  明确了水泥混凝土弯拉强度的试验方法。 
 
C.0.2  明确了水泥混凝土弯拉强度的检验评定单元；根据水泥混凝土路面养护工
程的日施工量不均的特点，将水泥混凝土弯拉强度取样检测频率调整为按施工面积
取样。 
 
C.0.3～C.0.5  本附录水泥混凝土弯拉强度的评定方法与《公路工程质量检验评
定标准 第一册 土建工程》（JTG F80/1—2017）附录C 的规定是一致的。

【第 177 页|正文页 167】
条文说明 
 
 
167
附录D  水泥混凝土抗压强度评定 
D.0.1  明确了水泥混凝土抗压强度的试验方法。 
 
D.0.2  明确了水泥混凝土抗压强度的检验评定单元；根据养护工程的施工特点，
明确了本标准涵盖的各类养护单元水泥混凝土抗压强度的取样检测频率。 
交通安全及沿线设施的混凝土基础取样检测频率适用于整路段更换、增设工程；
零星更换作为小修保养，不受此约束。 
 
D.0.3、D.0.4  本附录水泥混凝土抗压强度的评定方法与《公路工程质量检验评
定标准 第一册 土建工程》（JTG F80/1—2017）附录D 的规定是一致的。

【第 178 页|正文页 168】
公路养护工程质量检验评定标准（JTG 5220-2020） 
168 
 
附录E  喷射混凝土抗压强度评定 
E.0.1  明确了喷射混凝土抗压强度的定义及试验方法。制取试块可采用下列方
法： 
（1）喷大板切割法 
在施工的同时，将混凝土喷射在450mm×350mm×120mm（可制成6 块）或
450mm×200mm ×120mm（可制成3 块）的模型内，当混凝土达到一定强度后，加工
成100mm×100mm×100mm 的立方体试件。 
（2）凿方切割法 
当采用喷大板切割法对强度有怀疑时，可用凿方切割法。凿方切割法应在具有
一定强度的支护上，用凿岩机打密排钻孔，取出长350mm、宽约150mm 的混凝土块，
加工成100mm×100mm ×100mm 的立方体试件（可制成3 块）。 
 
E.0.2  明确了喷射水泥混凝土抗压强度的检验评定单元和取样检测频率，与现行
《公路工程质量检验评定标准 第一册 土建工程》（JTG F80/1）附录E 的规定是一
致的。 
 
E.0.3、E.0.4  本附录喷射水泥混凝土抗压强度的评定方法与现行《公路工程质
量检验评定标准 第一册 土建工程》（JTG F80/1）附录E 的规定是一致的。

【第 179 页|正文页 169】
条文说明 
 
 
169
附录F  水泥砂浆强度评定 
F.0.1  明确了砌筑用水泥砂浆强度试件要求、试验及计算方法。 
 
F.0.2  明确了砌筑用水泥砂浆强度的检验评定单元和取样检测频率。 
 
F.0.3  明确了路基、路面基层注（压）浆加固所用水泥砂浆抗折强度和抗压强度
的基本试验方法和取样检测频率。 
目前，用于路基、路面基层注（压）浆加固的胶合材料的品种很多，施工图设
计中应该根据本附录的原则规定，明确材料强度要求和试验方法、取样检测频率。 
 
F.0.4、F.0.5  本附录水泥砂浆强度的评定方法与《公路工程质量检验评定标准 
第一册 土建工程》（JTG F80/1—2017）附录F 的规定是一致的。

【第 180 页|正文页 170】
公路养护工程质量检验评定标准（JTG 5220-2020） 
170 
 
附录G  半刚性基层和底基层材料强度评定 
G.0.1  明确了半刚性基层和底基层材料强度的试验方法。 
 
G.0.2  明确了半刚性基层和底基层材料强度的检验评定单元和取样检测频率。 
 
G.0.3～G.0.5  本附录半刚性基层和底基层材料强度的评定方法与《公路工程质
量检验评定标准 第一册 土建工程》（JTG F80/1—2017）附录G 的规定是一致的。

【第 181 页|正文页 171】
条文说明 
 
 
171
附录H  路面结构层厚度评定 
H.0.1  明确了路面结构层厚度的试验方法；增加了施工过程质量控制可以采用短
脉冲雷达测定路面厚度的规定。 
 
H.0.2、H.0.3  明确了路面结构层厚度的检验评定单元；根据养护工程的特点，
分别明确采用T0912 方法或T0913 方法进行路面结构层厚度检测时的检测频率。 
 
H.0.4～H.0.6  根据养护工程的特点，明确了按平均值和单个合格值的允许偏差
评定路面结构层厚度的合格标准。

【第 182 页|正文页 172】
公路养护工程质量检验评定标准（JTG 5220-2020） 
172 
 
附录J  路基路面弯沉值评定 
J.0.1  明确了路基路面弯沉值的试验方法。 
 
J.0.2  明确了路基路面弯沉值的检验评定单元和检测频率。

【第 183 页|正文页 173】
条文说明 
 
 
173
附录K  质量检验评定用表和质量保证资料 
K.1  养护工程质量检验评定用表 
K.1.2  养护工程质量评定表用于对养护工程合同项目中所有养护单元工程质量
检验评定的汇总。 
 
K.1.3  植物材料现场接收和栽植情况表用于记录苗木到达现场、接收和种植的具
体情况。 
在数量栏中，异地苗木来苗总数应与植物检疫证中的相关数据相吻合。 
 
K.1.4  植物成活率统计表应该在植物栽植后经过高温和低温两个特殊季节后（一
般为栽植后一年）进行植物成活率、覆盖率统计。 
成活率规定值是指在施工合同中双方确定的、在正常种植季节栽植的植物成活
率指标。 
 
K.2  质量保证资料清单 
附表K.2.1 规定了公路养护工程质量保证资料的六个方面（类别）内容。 
质量保证资料参与相关养护单元的质量评分，因此质量保证资料应尽量按养护
单元整理汇总。考虑到实际施工中有些质量保证资料（特别是原材料的质量保证单
和检验报告）往往同时用于不同的养护单元，很难完全分得开，在此种情况下，同
类质量保证资料可以按养护工程合同项目整理汇总，但在各相应养护单元均应该准
确地反映出来。 
质量保证资料的第1 类“所用原材料、半成品和成品质量检验结果”，主要包
括所用原材料、半成品和成品的质量保证单、发货单和检验报告等。其中，质量保
证单、发货单由供货方提供；检验报告应该反映原材料、半成品和成品的主要物理、
化学性能，除了由供货方提供的之外，施工方还应该按一定的频率取样复试。 
主要原材料、半成品和成品的复试可采用下列频率： 
（1）水泥物理、化学性能复试：每一生产厂家、每一品种、每200t 一次； 
（2）沥青针入度、软化点、延度复试：每一品种、每接收批、每100t 一次；

【第 184 页|正文页 174】
公路养护工程质量检验评定标准（JTG 5220-2020） 
174 
 
（3）钢材力学性能复试：每一规格、每60t 一次； 
（4）有色金属材料力学性能复试：每一生产厂家、每一规格、每10t 一次； 
（5）土工合成材料力学性能复试：每一生产厂家、每一品种规格、每10000m
2
一次。 
 
K.3  竣工资料检查用表 
K.3.1  公路养护工程竣工资料检查内容是根据《关于贯彻执行公路工程竣交工验
收办法有关事宜的通知》[交公路发（2004）446 号]附件二的基本要求，结合养护
工程的特点制定的。 
附表K.3.1 的“检查情况”列，实际使用时，应该填写检查的具体情况。 
序号1“立项文件和造价文件”中，1）立项文件指养护工程计划批复文件；2）
合同文件包括施工和监理的合同文本、全部招标文件、中标单位的投标文件和承诺
书等；3）造价文件包括工程决算和审价文件，在工程竣工验收时通常尚未产生，故
不作要求，但在归档时要有该项文件。 
序号4“工程施工过程资料”中的停工、复工报告，是指在施工过程中监理如
发现因存在技术规范和操作规程所不容许的行为而导致的质量缺陷时，应该立即发
出停工令，直到施工单位更换不合格的材料、设备或不称职的施工人员及改变不正
确的施工方法、操作工艺，满足重新开工的条件后，再由监理签发复工令，严格按
规范继续施工。 
序号5“施工及监理质量管理资料”中，1）工程项目划分表，符合本标准附录
A 规定；2）工程质量保证资料指本标准各有关章节规定的全部质量保证资料，该部
分资料参与各工程项目的质量检验评定，同时作为竣工资料的组成部分；3）工程质
量检验评定表指本标准附录K.1.1～K.1.4 规定的质量检验评定表；4）监理质量控
制文件包括监理大纲、监理的材料试验和独立抽检资料、监理日志等。 
序号7“工程总结及工程验收文件”中，5）单项工程质量验收文件指养护工程
合同项目中包含的单项工程的质量验收文件；6）工程竣工验收报告单符合附表K.3.2
的规定。

【第 185 页|正文页 175】
条文说明 
 
 
175
附录L  路面横向力系数评定 
L.0.1  明确了路面横向力系数的试验方法。 
 
L.0.2  明确了路面横向力系数的检验评定单元和检测频率。 
 
L.0.3～L.0.6  本附录路面横向力系数的评定方法与《公路工程质量检验评定标
准 第一册 土建工程》（JTG F80/1—2017）附录L 的规定是一致的。

【第 186 页|正文页 176】
公路养护工程质量检验评定标准（JTG 5220-2020） 
176 
 
附录M  植筋拉拔承载力现场检验评定 
本附录参考《建筑结构加固工程施工质量验收规范》（GB 50550-2010）编制。 
M.0.2 破坏性试验能测出植筋极限抗拔力，但会对结构造成局部破坏，故仅要求
主要结构、构件受拉钢筋的抗拔力检验及对锚固质量有怀疑时采用此方法。

【第 187 页|正文页 177】
条文说明 
 
 
177
附录N  混凝土构件粘贴纤维复合材料、钢板的正拉黏
结强度评定 
本附录参考美国ASTM C 1583-04[Standard Test Method for Tensile Strength 
of Concrete Surfaces and the Bond Strength or Tensile Strength of Concrete 
Repair and Overlay Materials by Direct Tension (Pull-off Method)]及《数显
式粘结强度检测仪》（JG/T 507-2016）、《公路桥梁加固设计规范》（JTG/T J22-2008）
和《建筑结构加固工程施工质量验收规范》（GB 50550-2010）的相关内容编制。
