Repository: Sevenxxxx/guifanchaxun

# 规范查询（guifan-chaxun）

面向中国工程规范及库内公文、通知、表格等资料的本地索引 skill。查询时按“书架 → 目录 → 章节 → 原文”逐级定位，不依赖向量数据库。

## 初始化（Windows）

1. 安装 Python 3.12，并确认 `python --version` 可用。
2. 在项目根目录执行 `python -m pip install -r requirements.txt`。
3. 安装 Tesseract 5，并在 `tools/guifan-chaxun-scripts/config.json` 中确认其路径；项目自带 `chi_sim` 语言包目录。
4. 把原始资料放入 `guifansrc/`，然后执行：

   ```powershell
   python tools/guifan-chaxun-scripts/scripts/spec.py index --all
   python tools/guifan-chaxun-scripts/scripts/spec.py status
   ```

旧版 Office/WPS 文件还需要已安装的 Office 或 WPS；Git 提交审查钩子需要 Git for Windows 提供的 `bash`。

## 常用操作

```powershell

# 检查新增、缺失和内容已变更的源文件
python tools/guifan-chaxun-scripts/scripts/spec.py status

# 增量重建；修改过的 OCR 源会自动重新 OCR
python tools/guifan-chaxun-scripts/scripts/spec.py index --all --jobs 4

# 查询
python tools/guifan-chaxun-scripts/scripts/spec.py list -q "桥梁"
python tools/guifan-chaxun-scripts/scripts/spec.py clause "书名或规范号" 4.2.1
```

## 验证

```powershell
python -m unittest discover -s tests -v
```

测试覆盖索引 ID 唯一性、源文件变更检测、原子写入和替代关系校验。完整工作流和数据格式见 [AGENTS.md](AGENTS.md) 与 `tools/guifan-chaxun/SKILL.md`。

File: library_data/gonglu/021-公路工程利用建筑垃圾技术规范-JTGT2321-2021/chapters/ch15-水泥混凝土构件.md
# 章 7:水泥混凝土构件
# 规范: (021-公路工程利用建筑垃圾技术规范-JTGT2321-2021) | 页码:PDF 44-53
# 条文范围:7.1-7.5.4
# 类型:正文
# 生成:spec.py index 2026-08-26 | 页内标记【第 N 页】用于回源

【第 44 页】
公路工程利用建筑垃圾技术规范
38
7
水泥混凝土构件
7.1
一般规定
7.1.1
利用建筑垃圾再生集料制备的水泥混凝土构件可用于公路排水、防护
工程及路缘石等附属设施。
7.1.2
用于水泥混凝土构件的建筑垃圾再生材料应符合Ⅰ类建筑垃圾再生材
料的技术要求。
7.1.3
可使用建筑垃圾再生集料配制强度等级C40 以下水泥混凝土。
7.1.4
利用建筑垃圾再生集料制备水泥混凝土构件时所用水泥、水、掺合物
及外掺剂应符合现行《通用硅酸盐水泥》（GB175）、《水泥混凝土用水标准》（JGJ
63）、《用于水泥和水泥混凝土中的粉煤灰》（GB/T1596）、《用于水泥和水泥混凝
土中的粒化高炉矿渣粉》（GB/T18046）、《水泥混凝土外加剂》（GB 8076）及《水
泥混凝土外加剂应用技术规范》（GB 50119）中的相关规定。
7.1.5
再生集料掺配率应根据水泥混凝土强度等级，通过试验确定。当缺乏
试验条件时，再生集料掺配率可参照表7.1.5 的规定。
表7.1.5
不同强度等级再生集料水泥混凝土掺配率
集料等级
I 类B 级
I 类A 级
强度等级
C20
C25
C30
C35
掺配率（%）
≤45
≤40
≤35
≤30
条文说明
根据广泛调研及实体工程验证，本规范给出了不同强度等级下再生集料的掺
配率推荐值。若使用I 类A 级建筑垃圾再生集料配制C20、C25 强度等级的混凝

【第 45 页】
7
水泥混凝土构件
39
土时，建议在I 类B 级掺配率的基础上适当增加。
7.2
技术要求
7.2.1
再生集料水泥混凝土性能及检验评定应符合现行国家、行业相关标准。
条文说明
再生集料水泥混凝土拌合物性能试验方法按现行《普通水泥混凝土拌合物性
能试验方法标准》（GB/T 50080）执行；力学性能试验方法及试件尺寸换算系数
按现行《普通水泥混凝土力学性能试验方法标准》（GB/T 50081）执行；长期性
能和耐久性能试验方法按现行《普通水泥混凝土长期性能和耐久性能试验方法标
准》（GB/T 50082）执行；质量控制应符合现行《水泥混凝土质量控制标准》（GB
50164）的规定；强度检验评定应符合现行《水泥混凝土强度检验评定标准》
（GB/T
50107）的规定；耐久性的检验评定应符合现行《水泥混凝土耐久性检验评定标
准》（JGJ/T 193）的规定。
7.2.2
掺配建筑垃圾再生集料后的水泥混凝土粗集料的级配应满足现行《建
设用卵石、碎石》（GB/T 14685）的要求。
条文说明
掺配时，为减少料仓数量，同时保证水泥混凝土质量，粗集料级配在满足《建
设用卵石、碎石》（GB/T 14685）的要求基础上，最大档材料宜用天然集料；一
档掺配不能满足要求时，次档粒径可用天然集料。
7.2.3
用于公路排水、防护结构及路缘石的再生集料水泥混凝土强度等级应
符合表7.2.3 的规定。
表7.2.3
排水、路缘石、防护结构用再生集料水泥混凝土强度等级
构造物类型
最低强度等级
用途
非冰冻区及轻冻区
中冻区及重冻区
排水、防护结构
C20
C25
边沟及盖板、排水沟、护坡
路缘石
C30
C30
公路路缘石

【第 46 页】
公路工程利用建筑垃圾技术规范
40
注：轻冻区—冻结指数小于800 的地区；中冻区—冻结指数800~2000 的地区；重冻区—冻结指数大于
2000 的地区。
条文说明
《公路路基设计规范》（JTGD 30）中规定了排水、防护结构水泥混凝土的
最低强度，其中，非冰冻区及轻冻区的水泥混凝土最低要求为C20；中冻及重冻
区的水泥混凝土最低要求为C25。根据广泛调研及实体工程验证，本规范规定了
用于排水、路缘石、防护工程的再生集料水泥混凝土最低强度等级。
7.2.4
接触除冰盐的再生集料水泥混凝土，宜按除冰盐等其他氯化物环境进
行耐久性设计。水泥混凝土的抗氯离子侵入性指标应满足表7.2.4 的要求。
表7.2.4
混凝土抗氯离子渗透性能技术要求
指标
公路等级
高速公路、一级公路
二级公路及二级以下公路
28d 龄期氯离子扩散系数DRCM
（10-12m2/s）
≤8
≤12
注：水泥混凝土氯离子扩散系数DRCM的测定方法参照现行《普通水泥混凝土长期性能和耐久性能试验方法标
准》（GB/T 50082）执行。
条文说明
寒冷地区冬季道路使用除冰盐进行清除冰雪，在《公路工程水泥混凝土结构
耐久性设计规范》（JTG/T 3310-2019）中，采用氯离子在水泥混凝土中的扩散系
数来评定水泥混凝土的抗盐蚀性。因此，根据广泛调研及实体工程验证，本规范
规定了不同公路等级的建筑垃圾再生集料水泥混凝土28d 龄期氯离子的扩散系
数值。
7.2.5
对于在重冻地区承受盐冻的水泥混凝土，应按照现行《普通水泥混凝
土长期性能和耐久性能试验方法》（GB/T50082）进行盐冻试验。经过规定盐冻
循环试验后，试件的平均剥落量应小于1.0kg/m2。
7.3
配合比设计
7.3.1
再生集料水泥混凝土配合比设计的步骤应根据现行《普通水泥混凝土

【第 47 页】
7
水泥混凝土构件
41
配合比设计规程》（JGJ55）进行。
7.3.2
再生集料水泥混凝土应通过试配和调整确定基准配合比。
条文说明
再生集料水泥混凝土配合比设计中计算的“初步配合比”只是理论上的配合
比，还需要根据实际使用的各种材料进行试配调整，确定“工作性”满足要求的
“基准配合比”。再生集料水泥混凝土基准配合比参照《普通水泥混凝土配合比
设计规程》（JGJ55-2011）进行试配、调整及确定。
7.3.3
再生集料水泥混凝土抗压强度标准差应根据同品种、同强度等级的再
生集料水泥混凝土统计资料计算确定。亦可参考表7.3.3 取值。
表7.3.3
抗压强度标准差（MPa）
强度等级
C20
C25、C30
C35
抗压强度标准差σ（MPa）
4.0
5.0
6.0
条文说明
《普通水泥混凝土配合比设计规程》（JGJ 55）给出了不同强度等级抗压强
度标准差。再生集料水泥混凝土中配合比设计时，结合《普通水泥混凝土配合比
设计规程》（JGJ 55），经广泛调研及实体工程验证，本规范提出了再生集料水泥
混凝土抗压强度标准差的参考值。
7.3.4
再生集料水泥混凝土配合比的试配强度、水胶比、净水用量可分别按
（7.3.4-1）~（7.3.4-5）计算：
,0
,
1.645σ
cu
cu k
f
f

≥
(7.3.4-1)
,0
α (β)
α (β)
cu
a
b
b
a
B
f
f
W








(7.3.4-2)
α (β)
0.46+0.36β
a

(7.3.4-3)
2
α (β)
0.37 +1.79β
0.92β
b


(7.3.4-4)
1h
a
W =W -W
(7.3.4-5)

【第 48 页】
公路工程利用建筑垃圾技术规范
42
式中：
,0
cu
f
——再生集料水泥混凝土的试配抗压强度（MPa）；
fcu,k——再生集料水泥混凝土立方体抗压强度标准值（MPa）；
σ——再生集料水泥混凝土抗压强度标准差（MPa）；
bf ——胶凝材料（水泥与矿物掺合料按使用比例混合）28d 龄期的抗压强度
实测值（MPa）；
a
B
W ——再生集料水泥混凝土胶水比，其中B 为胶凝材料的用量（kg）；
α (β)
a
、α (β)
b
——回归系数；
β ——掺配率（%）；
a
W ——再生集料水泥混凝土的净用水量（kg）；
1h
W ——再生集料1h 吸水量（kg）；
W——再生集料水泥混凝土单位用水量（kg）。
条文说明
建筑垃圾再生集料的吸水率、表观密度、压碎指标与天然碎石有较大的差别。
不同掺配率再生集料配制的水泥混凝土立方体抗压强度必然不同。在再生集料水
泥混凝土配合比设计过程中沿用传统的鲍罗米公式，往往会产生较大的误差。再
生集料全部或者部分取代碎石会影响水泥混凝土的性能，随着再生集料掺配率的
不同其强度也不同。本规范通过试验分析不同再生集料掺配率下水泥混凝土的强
度值，最终回归拟合出新的与再生集料掺配率有关的再生集料水泥混凝土鲍罗米
公式。
7.3.5
配合比设计参数选择应符合下列规定：
1
再生集料水泥混凝土单位用水量应按照净用水量和附加用水量确定。
2
胶凝材料用量、砂率的确定应符合现行《普通水泥混凝土配合比设计规
程》（JGJ55）的规定。在满足和易性要求的前提下，再生集料水泥混凝土宜采用
较低的砂率。
3
再生集料水泥混凝土宜采用绝对体积法进行配合比设计。

【第 49 页】
7
水泥混凝土构件
43
条文说明
1
再生集料水泥混凝土单位用水量包括净用水量和附加用水量两部分。其
中净水用量，根据粗集料类型、最大粒径及再生集料水泥混凝土和易性要求确定，
并符合《普通水泥混凝土配合比设计规程》（JGJ55）的规定。
附加用水量根据再生集料的1h 吸水量确定。再生集料采用预湿饱和处理时，
不考虑附加用水量。
3
在配合比设计计算过程中，由于再生集料中组成材料的不确定性，难以
根据以往工程假设“每立方米水泥混凝土拌合物的假定质量”，从而导致“质量
法”计算集料用量偏差较大；采用“绝对体积法”计算集料用量时，可以准确测
定再生集料的表观密度，所以本规范规定采用绝对体积法计算集料用量。
7.3.6
用于冰冻地区的再生集料水泥混凝土构件，宜采用引气水泥混凝土。
条文说明
对于C60 以下的水泥混凝土，适量的引气是目前提高水泥混凝土抗冻性能
较为经济有效的措施。其中引气水泥混凝土拌和物的引气含量应根据不同的抗冻
等级，取值参照《季节性冻土地区公路设计与施工技术规范》（JTG/T D31-06）。
7.4
构件制作
7.4.1
再生集料水泥混凝土施工应满足现行《水泥混凝土结构工程施工规范》
（GB 50666）及《水泥混凝土质量控制标准》（GB 50164）的要求。
7.4.2
再生集料水泥混凝土预制构件应采用集中厂拌预制。
7.4.3
首次使用的再生集料水泥混凝土配合比应进行开盘鉴定，工作性符合
要求后方可投入生产。
7.4.4
再生集料水泥混凝土拌和宜采用强制式搅拌机，有条件时可采用振动
搅拌，随着再生集料掺量的增加宜增加搅拌时间10~20s。

【第 50 页】
公路工程利用建筑垃圾技术规范
44
7.4.5
当再生集料水泥混凝土构件用于中冻区及重冻区时，宜采用干法振动
成型，以提高其抗冻性。
7.4.6
再生集料水泥混凝土振捣宜采用固定的高频振动台，振动台台面应设
置固定模具装置。
7.4.7
再生集料水泥混凝土构件的养护拆模时间应不小于24 h。
7.4.8
再生集料水泥混凝土构件宜采用有保温保湿的养护室养护。无养护室
时，应采用覆盖喷水养护，且不得在通风处养护。
条文说明
再生集料水泥混凝土成型后，相比普通水泥混凝土应更加注意表面失水问
题，否则可能由于内外湿差等引起应力收缩，致使表面水泥混凝土产生裂缝。
7.5
质量检查与验收
7.5.1
建筑垃圾再生集料、天然集料相关检测项目、频率和质量控制指标应
符合表7.5.1 的规定。
表7.5.1
集料质量检测项目及频率
名称
项目
频率
质量要求
建筑垃圾
再生集料
颗粒级配
每批次检验1 次
满足本规范表4.2.1 要求
吸水率（%）
每批次检验2 次
满足本规范表4.2.3 要求
压碎值（%）
每批次检验3 次
轻质杂物含量（%）
每批次检验2 次
天然集料
颗粒级配、含泥量、
泥块含量、针片状含
量、压碎值
每400m3 或者600t 为一个检验批，检验一次
满足《水泥混凝土结构工
程施工规范》（GB50666）
含水率
每工作班不应少于1 次，当雨雪天气等外界影
响导致水泥混凝土集料含水率发生变化时，应
及时检验
注：再生集料其他指标的检验应符合《水泥混凝土用再生粗骨料》（GB/T 25177）的相关要求。

【第 51 页】
7
水泥混凝土构件
45
7.5.2
再生集料水泥混凝土拌合物相关检测项目、频率和质量控制指标与标
准应符合表7.5.2 的规定。
表7.5.2
拌合物质量检测项目及频率
项目
频率
质量要求
拌合物工作性
每100m3 不应少于1 次，且每一工作班不应
少于2 次
满足《水泥混凝土质量控制标准》
（GB50164）要求
凝结时间
同一工程、同一配合比、采用同一批次水泥
和外加剂时，至少检验一次
氯离子含量
同一工程、同一配合比的水泥混凝土，至少
检验一次
掺配率
抽查拌合楼电子秤重记录，每天检测两次
满足设计要求
7.5.3
再生集料水泥混凝土预制构件每批产品出厂均应对其尺寸允许偏差、
外观质量、强度等级和吸水率等进行出厂检验，具体应符合下列要求：
1
再生集料水泥混凝土预制构件同一规格宜按每3000 块一批，不足3000
块时亦可为一批；当产品质量比较稳定时，可按每6000 块一批进行质量检验。
2
再生集料水泥混凝土构件吸水率应不大于6%，按照随机抽样法从成品堆
中每批次抽取3 块试样进行检测。
3
再生集料水泥混凝土构件长度、宽度和高度的允许偏差值均为-2~+2mm，
其余外观质量的测量方法按照表7.5.3-1 的规定进行检测。尺寸允许偏差和外观
质量检测应按随机抽样法每批次产品中抽取13 块试样。
表7.5.3-1
尺寸允许偏差和外观质量的测量方法
项目
测量方法
缺棱掉角
测量顶面和正侧面缺棱掉角处损坏、掉角的长度和宽度(或高度)投影尺寸，精确至1mm
面层非贯穿裂纹
（表面裂纹）
测量裂纹所在面上的投影长度；若裂纹由一个面延伸至相邻面时，测量其延伸长度之和，
精确至1mm
粘皮
（脱皮）
测量顶面和正侧面上粘皮(脱皮)及表面缺损或伤痕处互相垂直的两个最大尺寸，精确至
1mm；计算其面积，精确至1mm2
气孔
测量气孔处过中心互相垂直的两个尺寸，取平均值，精确至1mm
贯穿裂纹
在自然光照或不低于40W 日光灯下，距预制构件1.5m 处，对端面、背面(或底面)目测检
验贯穿裂纹
分层
在自然光照或不低于40W 日光灯下，距预制构件1.5m 处，对端面、背面(或底面)目测检
验分层

【第 52 页】
公路工程利用建筑垃圾技术规范
46
注：检测的量具采用分度值为1mm 的钢板尺。
4
再生集料水泥混凝土构件外观质量应符合下列要求：
1）缺棱掉角影响顶面或正侧面的破坏最大投影尺寸不大于10mm；
2）面层非贯穿裂纹最大投影尺寸不大于15mm；
3）可视面粘皮（脱皮）及表面缺损最大面积不大于30mm
2；
4）最大气孔直径不应超过3mm；
5）无贯穿裂纹、明显分层。
5
再生集料水泥混凝土构件质量检验项目及频率应符合表7.5.3-2 的规
定。
表7.5.3-2
再生集料水泥混凝土构件质量检验项目及频率
名称
项目
允许偏差
检查方法及频率
护坡
抗压强度
不小于设计强度
每1 工作台班2 组试件
断面尺寸
不小于设计值
尺量：每20m 量2 个断面
排水工程
抗压强度
不小于设计强度
每1 工作台班2 组试件
断面尺寸
不小于设计值
尺量：每20m 量2 个断面
铺砌厚度
不小于设计值
每处开挖检查不少于1 个断面
路缘石
抗压强度
不小于设计强度
每1 工作台班2 组试件
断面尺寸
不小于设计值
尺量：每20m 量2 个断面
条文说明
2
《水泥混凝土路缘石》（JC/T 899）中规定了路缘石的吸水率不应大于
6%，再生集料水泥混凝土由于加入了建筑垃圾再生集料，吸水率增加，因此，应
规定吸水率的最大值，其检测方法可按照《水泥混凝土路缘石》（JC/T 899）执
行。
5
再生集料水泥混凝土预制构件为非标准件，难以直接进行强度检测试验，
因此，对相同批次的再生集料水泥混凝土预留试件进行强度检测。预留件的取样
根据本规范所要求的检查方法和频率，在水泥混凝土浇筑地点随机取样，其强度
按照标准方法制作边长为150mm 的立方体试件，用标准试验方法在28d 龄期测得
的水泥混凝土抗压强度还需满足《水泥混凝土强度检验评定标准》（GB 50107）
及《水泥混凝土质量控制标准》（GB 50164）。
7.5.4
再生集料水泥混凝土构件工程应用后质量检验验收应按照《公路工程

【第 53 页】
7
水泥混凝土构件
47
质量检验评定标准》（JTG F80/1-2017）执行。

File: library_data/gonglu/021-公路工程利用建筑垃圾技术规范-JTGT2321-2021/chapters/ch16-再生混凝土颗粒含量及轻质杂物含量试验方法.md
# 章 附录A:再生混凝土颗粒含量及轻质杂物含量试验方法
# 规范: (021-公路工程利用建筑垃圾技术规范-JTGT2321-2021) | 页码:PDF 54-54
# 条文范围:-
# 类型:正文
# 生成:spec.py index 2026-08-26 | 页内标记【第 N 页】用于回源

【第 54 页】
公路工程利用建筑垃圾技术规范
48
附录A 再生混凝土颗粒含量及轻质杂物含量试验方法
A.1
仪具和材料
A.1.1
试验宜采用下列仪具和材料：
1
鼓风干燥箱：能使温度控制在（105±5）℃；
2
电子天平：称量20kg，感量0.1g；
3
方孔筛：孔径为4.75mm 的筛一只；
4
铁铲、搪瓷盘、毛刷等。
A.2
取样
A.2.1
试样的最小取样数量应符合表A.2.1 的规定。混凝土颗粒含量与轻质
杂物含量可采用同一组试样进行试验。
表A.2.1
试验最小取样数量
再生材料最大粒径/mm
9.5
16
19.0
26.5
31.5
≥37.5
最少试样量/kg
20.0
20.0
40.0
40.0
60.0
60.0
A.3
试样处理
A.3.1
应按《建设用卵石、碎石》（GB/T 14685）中规定的试验处理方法进
行。
A.4
试验步骤
A.4.1
应按《建设用卵石、碎石》（GB/T 14685）中规定的方法取样，将试
样通过4.75mm 方孔筛，取筛上部分进行试验将试样缩分至略大于表A.4.1 规定
的2 倍数量。

File: library_data/gonglu/021-公路工程利用建筑垃圾技术规范-JTGT2321-2021/chapters/ch22-再生材料最大干密度及压实度确定方法.md
# 章 附录B:再生材料最大干密度及压实度确定方法
# 规范: (021-公路工程利用建筑垃圾技术规范-JTGT2321-2021) | 页码:PDF 56-57
# 条文范围:-
# 类型:正文
# 生成:spec.py index 2026-08-26 | 页内标记【第 N 页】用于回源

【第 56 页】
公路工程利用建筑垃圾技术规范
50
附录B 再生材料最大干密度及压实度确定方法
B.1
最大干密度确定方法
B.1.1
再生材料最大干密度每50000m
3应取样测定一次。
B.1.2
应配制5～40mm 颗粒占0～40mm 颗粒的粗粒含量为20%、30%、40%、50%、
60%、70%、80%的再生材料试样，分别按照现行《公路土工试验规程》（JTG E40）
中的试验方法进行室内大筒重型击实试验，确定不同粗粒含量（以击实后试样粗
粒含量为准）再生材料的最大干密度和最佳含水率，绘制不同粗粒含量的最大干
密度曲线。
B.1.3
当试样中大于规定最大粒径的超尺寸颗粒含量为5%～30%时，应对试验
所得最大干密度和最佳含水率进行校正；超尺寸颗粒含量小于5%时，可不进行
校正。
B.1.4
应根据校正的最大干密度、最佳含水率和5～40mm 颗粒和占0～40mm
颗粒的粗粒含量来绘制修正曲线。
B.2
压实度确定方法
B.2.1
现场采用灌砂法（按照现行《公路路基路面现场测试规程》（JTG E60）
中的试验方法进行）检测路基压实度时，应根据试坑内再生材料中5～40mm 颗粒
占0～40mm 颗粒的粗粒含量，在重型击实修正曲线中查找对应的最大干密度来计
算现场再生材料的压实度。

【第 57 页】
本规范用词用语说明
51
本规范用词用语说明
1
本规范执行严格程度的用词，采用下列写法：
1)
表示很严格，非这样做不可的用词，正面词采用“必须”，反面词采用
“严禁”；
2)
表示严格，在正常情况下均应这样做的用词，正面词采用“应”，反面
词采用“不应”或“不得”；
3)
表示允许稍有选择，在条件许可时首先应这样做的用词，正面词采用
“宜”，反面词采用“不宜”；
4)
表示有选择，在一定条件下可以这样做的用词，采用“可”。
2
引用标准的用语采用下列写法：
1)
在标准总则中表述与相关标准的关系时，采用“除应符合本规范的规定
外，尚应符合国家和行业现行有关标准的规定”。
2）
在标准条文及其他规定中，当引用的标准为国家标准和行业标准时，
表述为“应符合《××××××》(×××)的有关规定”。
3）
当引用本标准中的其他规定时，表述为“应符合本规范第×章的有关
规定”、“应符合本规范第×.×节的有关规定”、“应符合本规范第×.×.×条的
有关规定”或“应按本规范第×.×.×条的有关规定执行”。
