Repository: Sevenxxxx/guifanchaxun

# 规范查询（guifan-chaxun）

面向中国工程规范及库内公文、通知、表格等资料的本地索引 skill。查询时按“书架 → 目录 → 章节 → 原文”逐级定位，不依赖向量数据库。

## 初始化（Windows）

1. 安装 Python 3.12，并确认 `python --version` 可用。
2. 在项目根目录执行 `python -m pip install -r requirements.txt`。
3. 安装 Tesseract 5，并在 `tools/guifan-chaxun-scripts/config.json` 中确认其路径；项目自带 `chi_sim` 语言包目录。
4. 把原始资料放入 `guifansrc/`，然后执行：

   ```powershell
   python tools/guifan-chaxun-scripts/scripts/spec.py index --all
   python tools/guifan-chaxun-scripts/scripts/spec.py status
   ```

旧版 Office/WPS 文件还需要已安装的 Office 或 WPS；Git 提交审查钩子需要 Git for Windows 提供的 `bash`。

## 常用操作

```powershell

# 检查新增、缺失和内容已变更的源文件
python tools/guifan-chaxun-scripts/scripts/spec.py status

# 增量重建；修改过的 OCR 源会自动重新 OCR
python tools/guifan-chaxun-scripts/scripts/spec.py index --all --jobs 4

# 查询
python tools/guifan-chaxun-scripts/scripts/spec.py list -q "桥梁"
python tools/guifan-chaxun-scripts/scripts/spec.py clause "书名或规范号" 4.2.1
```

## 验证

```powershell
python -m unittest discover -s tests -v
```

测试覆盖索引 ID 唯一性、源文件变更检测、原子写入和替代关系校验。完整工作流和数据格式见 [AGENTS.md](AGENTS.md) 与 `tools/guifan-chaxun/SKILL.md`。

File: library_data/gonglu/104-公路工程土工合成材料试验规程-JTGE50-2006/ocr/001.txt
中 华人 民 共 和 国 行业 标准



公路 工程 土工 合成 材料 试验 规程

Test Methods of Geosynthetics for Highway Enagineering



JIG ES0 一 20006



主编 单位 ;交通 部 公路 科学 研究 院

批准 部 门 :中 华人 民 共 和 国 交 通 部

实施 日 期 和 006 年 10 月 01 日



人 庆 交 通 贝 版 社 股份 有 限 公司

File: library_data/gonglu/104-公路工程土工合成材料试验规程-JTGE50-2006/ocr/002.txt
中 华人 民 共 和 国 交 退 部



AL

公告

2006 年 第 13 号



关于 公布 《公路 工程 土工 合成 材料 试验 规程 》

(JTG ES50 一 2006) 的 公告



现 公布 《公路 工程 土工 合成 材料 试验 规程 》(JTC ES50 一 2006 ) , 自 2006

年 10 月 1 日 起 施行 , 原 《 公 路 土工 合成 材料 试验 规程 》GJTJVT 060 一 98 ) 同时

废止。



该 规程 的 管理 权 和 解释 权 归 交通 部 ,日 管 解释 和 管理 工作 由 主编 单位 交

通 部 公路 科学 研究 院 负责 。 请 各 有 关 单 位 在 实践 中 注意 积累 资料 ,总 结 经

验 , 及 时 将 发 现 的 问题 和 修改 意见 冰 告 交通 部 公路 科学 研究 院 ( 北 京 海 淀 区

西 土 城 路 8 号 ?邮政 编码 :100088, 联系 电话 :010 一 62079598 ) , 以 便 修 订 时

参考 。



特此 公告 。



中 华人 民 共 和 国 交通 部

二 OO 年 六 月 十 三 日



主题 词 :公布 “公路 ”规程 ”公告

交通 部 办 公 打 2006 年 6 月 19 日 印发

File: library_data/gonglu/104-公路工程土工合成材料试验规程-JTGE50-2006/ocr/003.txt
[一 一 一



剧 三 |



作为 推荐 性 行业 标准 ,公路 土工 合成 材料 试验 规程 (JTJIMT 060--98) 于 1998 年 12 月

30 日 发 布 ,1999 年 2 月 1 日 起 实施 。 规 程 的 颁布 实施 ,对 统一 公路 工程 土工 合成 材料 试

验方 法 ,指导 和 规范 土工 合成 材料 试验 ,起 到 了 重要 作用 。



近 几 年 来 ,土工 合成 材料 发 展 很 快 ,其 应 用 领域 不 断 扩展 ,应 用 拷 术 不 断 完善 ,新 材料

不 断 推 出 ,1999 年 后 国家 技术 监督 局 先后 批准 发 布 了 14 项 秆 工 合成 材料 产品 和 试验 方法

的 系列 国家 标准 。 为 了 同 国际 标准 、 国 家 标准 接轨 ,满足 公路 工程 对 土工 合成 材料 试验 的

新 需要 ,对 原 规程 进行 修订 是 非常 必要 的 。2001 年 底 ; 交 通 部 发 布 交 公路 发 (2001]620 号

文 将 修订 《公路 土工 合成 材料 试验 规程 (JTJ/T050_98j 的 任务 下 达 交 通 部 公路 科学 研究

院 。



本 次 规程 修订 遵循 了 以 下 几 个 原则

(1) 在 现 有 公路 工程 行业 标准 体系 的 基础 上 ,结合 相关 标准 的 修订 情况 和 行业 的 特殊

要 求 进行 修订 。 试 验方 法 的 选取 ;尽量 碌 顾 不 同 材料 : 洱 盖 主 要 种 类 ,避免 过 于 繁杂 。



(2) 尽 可 能 地 采用 先进 标准 ,在 券 虐 我 国 国情 :行业 特点 的 前 提 下 ,最 大 限度 地 实现 与

国际 标准 接轨 ,在 基础 试验 方法 上 和 国家 标准 保持 一致 。



(3) 为 了 便于 对 试验 放 法 的 理解 和 参数 指标 的 应 用 ,适当 增加 条 文 说 明 的 信息 量 。



本 次 《公路 士 工 仿 成 材料 试验 规程 修订 的 主要 内 容 有 :



(1) 术 语 、 符 号 部 分 :在 原 有 功能 术语 的 基础 上 ,补充 了 产品 名 称 术语 。



(2) 试 件 制备 和 数据 处 理 部 分 :将 原 有 “ 试 件 制备 及 数据 整理 ”分 为 两 节 ,一 节 为 取样

与 试 样 准备 ;一 节 为 试验 数据 整理 与 计算 。



(3) 物 理性 能 试验 部 分 :修改 了 厚度 测定 方法 ,新 增 了 幅 宽 测定 方法 。



(4) 力 学 性 能 试验 部 分 :修改 了 条 带 拉 伸 试 验 、 拉 伟 蠕 变 与 拉 伸 蠕 变 断 裂 性 能 试验 直

剪 摩擦 特 性 试验 梯形 撕 破 强力 试验 .CBR 顶 破 强力 试验 、 刺 破 强力 试验 和 落 锥 穿 透 试验 ;

新 增 了 宽 条 拉 伸 试 验 .接头 / 接 链 宽 条 拉 伸 试验 和 粘 焊 点 极限 剥离 力 试验 。



(5) 水 力 性 能 试验 部 分 :修改 了 有 效 孔径 试验 ( 干 第 法 ) 、 垂 直 渗透 性 能 试验 ;新 增 了 而

静水 压 试验 、 塑 料 排 水 带 芯 带 压 届 强 度 与 通 水 量 试验 。



(6) 耐 久 性 能 试验 部 分 :新 增 了 抗 氧 化 性 能 试验 、 抗 酸 碱 液 性 能 试验 ` 抗 紫外 线性 能 试

验 ( 氨 灯 法 和 荧光 紫外 灯 法 ) 和 炭 黑 含量 试验 。



本 规程 由 交通 部 公路 科学 研究 院 负责 解释 。 希 望 各 单位 在 使 用 中 注意 总 结 经 验 ,及

时 将 意见 和 建议 函告 以 下 单位 :交通 部 公路 科学 研究 院 (地 址 :北京 市 海淀 区 西 土 城 路 8



号 ,邮政 编码 :100088, 电话 :010 一 62079598 ,传真 :010 一 62079556) 或 中 国 工 程 建 设 标 准 化

一 1 一

File: library_data/gonglu/104-公路工程土工合成材料试验规程-JTGE50-2006/ocr/004.txt
公路 工程 土工 合成 材料 试验 规程 (JTG ES50 一 2006 )



协会 公路 工程 委员 会 秘书 处 (地 址 :北京 市 海淀 区 西 土 城 路 8 号 ,邮政 编码 :100088, 电

话 :010 一 62079195 , 传真 :010 一 62079195 ) 。



修订 单 位 :交通 部 公路 科学 研究 院

主要 起 草 人 : 夏 玲 玲 牛 开 民 田 波 刘 英

File: library_data/gonglu/104-公路工程土工合成材料试验规程-JTGE50-2006/ocr/005.txt
目 次

1 部 则 1

2 术语 和 符号 pe 2

2.1 术语 2

2.2 符 导 ee 4

3 试 样 制备 与 数据 处 理 oo 6

T 1101 一 2006 ”取样 与 试 样 准备 pp 6

T 1102 一 2006 ”试验 数据 整理 与 计算 pp 8

4 物理 性 能 试验 和 pp 10

T 1111 一 2006 ”单位 面积 质量 测定 ppp 10

T 1112 一 2006 ”厚度 测定 pp 12

T 1113 一 2006 ”由 宽 测定 Pt 16

T 1114 一 2006 土工 格 栅 .土工 网 网 孔 斥 寸 测定 全 全 18

S$ 力学 性 能 试验 NB 21

T 1121 一 2006 ” 宽 条 拉 伸 试验 4 六 21

T 1122 一 2006 “接头 / 接 颖 宽 条 拉 伸 试验 27

T 1123 一 2006 -条 带 拉 伟 试 验 让 32

T 1124 一 2006 -* 粘 焊 上 极 限 剥 离 力 试验 37

T 1125-=2006 梯形 据 破 强力 试验 pp 39

T 1126 人 一 2006 一 BR 顶 破 强力 试验 RN 41

T 1127 一 2006“” 刺 破 强 力 试 验 pp 44

T 1128 一 2006” 落 锥 穿 透 试 验 Ne 47

T 1129 一 2006” 直 前 摩擦 特性 试验 ppp 49

T 1130 一 2006“ 拉 拔 摩擦 特性 试验 Ne 55

T 1131 一 2006_“ 拉 伸 蜂 变 与 拉 伸 蜂 变 断裂 性 能 试验 pp 60

6 水力 性 能 试验 RN 67

T 1141 一 2006 ” 生 直 渗透 性 能 试验 ( 恒 水 头 法 ) RN 67

T 1142 一 2006 ” 耐 静 水 压 试验 pp 72

T 1143 一 2006 ”塑料 排水 带 芯 带 压 屈 强 度 与 通 水 量 试验 ppp 75

T 1144 一 2006 ”有 效 孔 径 试验 ( 干 得 法 ) 79

T 1145 一 2006 ” 流 堵 试验 pe 82

File: library_data/gonglu/104-公路工程土工合成材料试验规程-JTGE50-2006/ocr/006.txt
公路 工程 土工 合成 材料 试验 规程 (JTG 巧 0 一 2006)



7 耐久 性 能 试验

T 1161 一 2006

T 1162 一 2006

T 1163 一 2006

T 1164 一 2006

T 1165 一 2006



eeeoseesoseseoseeeeoooeeeeeeeeoeooeeoeeooeooeosooeeeeooooseoeseeeeoeeeoeoeooeeoeeeeeeeeees 87

抗 氧 化 性 能 试验 站 87

抗 酸 、 碱 液 性 能 试验 Ne 90

抗 紫 外 线性 能 试验 ( 氨 攻 灯 法 四 94

抗 紫外 线性 能 试验 (荧光 紫外 灯 法 】 pe 100

炭 黑 含量 试验 ( 热 失 重 法 ) pp 104

File: library_data/gonglu/104-公路工程土工合成材料试验规程-JTGE50-2006/ocr/007.txt
中

悍 .



1.0.1 为 推动 士 工 合成 材料 在 公路 工程 中 的 应 用 ,规范 统一 材料 的 试验 方法 ,制定

本 规程 。



1.0.2 本 规程 适用 于 公路 工程 所 应 用 的 各 类 土工 合成 材料 的 性 能 试验 。



1.0.3 本 规程 使 用 的 仪器 设备 ,应 经 相应 的 计量 部 门 或 检测 机 构 检 定 合格 ,并 需 在

使 用 中 定期 校正 。



1.0.4 计量 单位 采用 国家 法 定 的 计量 单位 。



1.0.5 规程 引用 标准 所 包含 的 条 文通 过 在 规程 中 引用 而 构成 规程 的 条 文 。 凡 是 注

明日 期 的 引用 标准 ,其 随后 所 有 的 修改 单 (不 包括 勘误 的 内 容 ) 或 修订 版 均 不 适用 于 本 规

程 ; 凡 是 不 注 日 期 的 引用 标准 ,其 最 新 版 本 适用 于 本 规程 。



1.0.6 公路 工程 土工 合成 材料 的 性 能 试验 ? 除 应 符合 本 规程 外 , 尚 应 符合 国家 现行

有 关 标 准 的 规定 ;对 本 规程 未 作 规定 的 试验 项 目 ,可 参照 国内 外 有 关 标准 规定 的 试验 方法

进行 ,但 应 在 试验 报告 中 注 明 。

File: library_data/gonglu/104-公路工程土工合成材料试验规程-JTGE50-2006/ocr/008.txt
公路 工程 土工 合成 材料 试验 规程 (JTG E50 一 2006 )



2 术语 和 符号



2.1 术 语



2.1.1 土工 合成 材料 geosynthetics



岩 土 工程 和 土木 工程 中 应 用 的 土工 织物 .土工 膜 . 土 王 复 合 材料 .土工 特种 材料 的

总 称 。



2.1.2 土工 织物 geotextile

用 于 岩 土 工程 和 土木 工程 的 机 织 、 针 织 或 非 织 造 的 可 渗透 的 聚合 物 材 料 。



2.1.3 土工 格 栅 geogrid



由 有 规则 的 网 状 抗 拉 条 带 形成 的 用 于 加 筋 的 土 开 合 成 材料 。 其 开 孔 可 容 周 围 土石

或 其 他 土工 材料 穿 人 。



2.1.4 土工 网 geonkft



由 平行 肋 条 经 以 不 同 角度 与 其 上 相同 肋 条 粘 结 为 一 体 的 用 于 平面 排 液 . 排 气 的 土工

合成 材料 。



2.1.5$2> 十 工 膜 geomembrane

由 育 合 物 或 沥青 制 成 的 一 种 相对 不 透水 的 薄膜 。



2.1.6 土工 复合 材料 geocomposite

由 两 种 或 两 种 以 上 材料 复合 成 的 土工 合成 材料 。



2.1.7 拉 伸 强度 tensile strength

试验 中 试 样 被 拉 伸 直 至 断裂 时 每 单位 宽度 的 最 大 拉力 。



2.1.8 伸 长 率 elongation

对 应 于 最 大 拉力 时 的 应 变量 ,以 百分率 表示 。



2.1.9 梯形 撕 破 强力 tearing strength

一 2 一

File: library_data/gonglu/104-公路工程土工合成材料试验规程-JTGE50-2006/ocr/009.txt
术语 和 符号



在 两 夹 持 句 内 的 试 样 呈 梯 形 , 撕 破 梯形 试 样 所 需 的 最 大 力 。



2.1.10 刺 破 强力 puneturing strength

直径 gmm 的 刚性 项 杆 以 规定 的 速率 垂直 顶 刺 试 样 ,直至 破裂 过 程 中 测 得 的 最 大 力 。



2.1.11 CBR 顶 破 强力 CBR burst strength

圆柱 形 顶 压 杆 垂直 顶 压 试 样 ,直至 破裂 过 程 中 测 得 的 最 大 顶 压 力 。



2.1.12 压 屈 强度 compressive strength

塑料 排水 带 的 芯 带 在 外 力作 用 下 抵抗 压 裂 ,倾倒 破坏 的 能 方 。



2.1.13 当量 孔径 equivalent opening size

用 于 表示 网 格 型 (如 土工 网 .土工 格 栅 ) 土工 合成 材料 孔隙 大 小 的 指标 ,是 将 某 种 形

状 的 网 孔 换 算 为 等 面积 圆 的 直径 。



2.1.14 穿 透 孔径 amount of cone penetitation



规定 太 寸 的 落 锥 在 土工 合成 材料 上 方 500mim 高 度 处 自由 落下 时 , 穿 透 土工 合成 材料

的 孔洞 直径 。



2.1.15S 有 效 孔 径 ( O.) apparenit obening. size

能 有 效 通过 土工 织物 的 近似 最 大 颗粒 直径 ,例如 0 表示 土工 织物 中 90% 的 孔径 低

于 该 值 。



2.1.16 垂直 活 透 系数 coefcient of vertical permeability

水 流 垂直 于 土工 织物 平面 ,水 力 梯度 等 于 1 时 的 渗透 流速 。



2.1.17 透水 率 permittivity

水 位 差 等 于 1 时 垂直 于 土工 织物 平面 方向 的 渗透 流速 。



2.1.18 流速 指数 velocity index

试 样 两 侧 S0mm 水 头 差 下 的 流速 。



2.1.19 梯度 比 gradient ratio



湾 堵 试验 中 ,土工 织物 试 样 及 其 上 方 23mm 土 样 的 水 力 梯 度 与 织物 上 方 从 25mm 至

75mm 之 间 土 样 的 水 力 梯 度 的 比值 。



2.1.20 排水 带 通 水 量 the discharge capacity of prefabricated band-shaped drains

-一 3 一

File: library_data/gonglu/104-公路工程土工合成材料试验规程-JTGE50-2006/ocr/010.txt
公路 工程 土工 合成 材料 试验 规程 (JTC E50 一 2006)



排水 带 的 芯 带 与 滤 膜 复合 体 在 侧 压 力作 用 下 , 沿 排水 带 截 面 的 纵向 通 水 能 力 。



2.2 符 号

ax 一 一 拉 伸 强度 ;

e 一 一 伸 长 率 ;

Sr 一 一 接头 / 接 缝 强度 ;

一 一 接头 / 接 缝 效率 ;

6 一 一 单位 面积 质量 ;

0 一 一 厚度 ;

% 一 一 幅 宽 ;

De 一 一 当量 孔径 ;

请 o 一 一 摩 氛 比 ;

大 一 摩 氛 系 数 ;

r 一 一 和 剪 应 力 ;

1 一 一 垂直 渗透 系数 ;

,一 一 流速 ;

0 一 一 透水 率 ;

0 一 一 通 水 量 ;

0 一 一 有 效 孔 径 ( 当 e 为 90% 时 ,以 05 表示);

cR 一 一 梯度 比 ;

一 一 平均 值 ;

5 一 一 标准 差 ;

C, 一 一 变异 系数 。

条 文 说 明



术语 、 符 号 是 土工 合成 材料 的 通用 性 标准 ,在 文献 检索 、 情 报 传递 .行业 间 沟 通 中 起 着 重要 的 作用 ，

是 制定 其 他 方法 标准 和 产品 标准 的 依据 和 基础 ,具有 普遍 的 指导 意义 。



本 次 修订 ,符号 原则 上 与 国标 相应 标准 保持 一 致 ,并 考虑 了 与 其 他 行业 相关 标准 的 一 致 性 ;术语 标

准 ,修订 中 考虑 到 行业 的 实际 需求 ,在 原 有 功能 术语 的 基础 上 增加 了 产品 的 名 称 术 语 。 产 品名 称 术 语

非 等 效 采用 了 《土工 布 ”词汇 )(ISO 10318:1990) 和 《土工 布 ”术语 》(GBXT 13750 一 1992)、《 土 工 合成 材

料 应 用 技术 规范 》(GB 50290 一 98) 的 有 关 定 义 ;同时 根据 新 增 项 的 内 容 , 在 功能 术语 中 增加 了 压 属 强

度 、 排 水 带 通 水 量 和 流速 指数 的 术语 定义 。

。 土工 合成 材料 是 用 于 岩 土 工程 和 土木 工程 建设 的 聚合 物 材料 的 总 称 ,对 于 其 分 类 国内 外 尚未 统一

规定 ,国内 一 般 分 为 四 类 ,如 下 所 示 :

File: library_data/gonglu/104-公路工程土工合成材料试验规程-JTGE50-2006/ocr/011.txt
术语 和 符号



机 织



本



和 |

化 学 粘 结

聚 乙烯 (PE) 土工 膜

聚 氛 乙 料 (PVC) 土 工 膜

和 氨 化 聚 乙 烯 (CPE ) 土工 膜

[复合 土工 膜

和 和合 二 人

复合 排水 材料 :排水 带 、 排 水 管 、 排 水 防水 材料 等



土工 膜

土工 合成 材料 1



土工 格 栅 、 土 工 带 .土工 格 室 土工 网 、

和 和 | 工人 二 工 则 人、 二

盐 (GCL)、 聚 茶 乙 炳 板块 (ERS) 等

File: library_data/gonglu/104-公路工程土工合成材料试验规程-JTGE50-2006/ocr/012.txt
公路 工程 土工 合成 材料 试验 规程 (JITC 瑟 0 一 2006)



3 试 样 制备 与 数据 处 理



T 1101 一 2006 ”取样 与 试 样 准备



1 适用 范围



1.1 本 方法 规定 了 卷 装 土工 合成 材料 的 取样 方法 与 试 样 准备 方法 ,其 他 类 型 的 土工 合

成 材料 可 参照 执行 。



1.2 本 方法 的 基本 内 容 为 后 面 各 项 试验 均 应 遵守 的 共同 规定 。

2 引用 标准



GB 6529 纺织品 的 调 浊 和 试验 用 标准 大 气

GBXT 2918 ”塑料 试 样 状态 调节 和 试验 的 标准 环境



3 取样 程序

3.1 取 卷 装 样品



3.1.1 取 冬 的 卷 装 数 按 相 关 文件 规定 。

3.1:2| -所 选 卷 装 材料 应 无 破损 , 卷 装 呈 原 封 不 动 状 。

3.2 裁 取 样品



3.2.1 全 部 试验 的 试 样 应 在 同一 样品 中 裁 取 。



3.2.2， 卷 装 材料 的 头 两 层 不 应 取 作 样品 。



3.2.3 取样 时 应 尽量 避免 污 汪 、 折 痕 、 孔 洞 或 其 他 损伤 部 分 ,否则 要 加 放 足够 数量 。



3.3 样品 的 标记

File: library_data/gonglu/104-公路工程土工合成材料试验规程-JTGE50-2006/ocr/013.txt
试 样 制备 与 数据 处 理



3.3.1 样品 上 应 标明 下 列 内 容 :



(1) 商 标 、 生 产 商 、 供 应 商 ;



(2) 型 号 ;



(3) 取 样 日 期 ;



〈《4) 要 加 标记 表示 样品 的 卷 装 长 度 方向 。



3.3.2 当 样 品 两 面 有 显著 差异 时 ,在 样品 上 加 注 标记 ,标明 卷 装 材料 的 正面 或 反面 。

3.3.3 如 果 暂 不 制备 试 样 ,应 将 样品 保存 在 洁净 、 王 燥 、 阴 凉 避 光 处 ,并 且 避 开化 学

物品 侵蚀 和 机 械 损伤 。 样 品 可 以 卷 起 ,但 不 能 折 驹 。

4 试 样 准备

4.1 用 于 每 次 试验 的 试 样 ,应 从 样品 长 度 和 宽度 方向 上 均匀 地 裁 取 ,但 距 样品 幅 边 至



少 10cm。



4.2 试 样 不 应 包含 影响 试验 结果 的 任何 缺陷 。

4.3 对 同一 项 试验 ,应 避免 两 个 以 十 的 试 样 处 在 相同 的 纵 问 或 横向 位 置 上 。



4.4 试 样 应 沿 着 卷 装 长 度 和 宽度 方向 切割 ,需要 时 标 出 卷 装 的 长 度 方向 。 除 试验 有 其

他 要 求 ,样品 上 的 标志 必须 标 到 试 样 上 。



4.5 样品 经 调 湿 后 ;再 制 成 规定 凡 冰 的 试 样 。



4.6 在 切割 结构 型 土工 合成 材料 时 可 制定 相应 的 切割 方案 。



4.7 如 果 制 样 造 成 材料 破碎 ,发 生 损 伤 ,可 能 影响 试验 结果 , 则 将 所 有 脱落 的 碎片 和 试

样 放 到 一 起 ,用 于 备查 。



5 调 湿 和 状态 调节



sS.1 土工 织物

试 样 应 在 标准 大 气 条 件 下 调 湿 24h, 标准 大 气 按 GB 6529 规定 的 三 级 标准 :温度 20YC

+2%C、 相 对 湿度 65% +5%。



s.2 塑料 土工 合成 材料

按 GBMT 2918 标准 中 第 6 条 规定 ,在 温度 23% +2% 的 环境 下 ,进行 状态 调节 ,时 间

不 少 于 4h。

一 7 ~ 一

File: library_data/gonglu/104-公路工程土工合成材料试验规程-JTGE50-2006/ocr/014.txt
公路 工程 土工 合成 材料 试验 规程 (Jrc B50 一 2006)



5.3 ”如 果 确 认 试 样 不 受 环境 影响 , 则 可 省 去 调 湿 和 状态 调节 的 处 理 程序 ,但 应 在 记录

中 注 明 试验 时 的 温度 和 湿度 。



6 试验 报告



试验 报告 应 包括 以 下 内 容 :



(1) 试 样 的 制 取 与 准备 方法 ;



(2) 试 样 选择 、 制 取 、 准 备 过 程 中 观察 到 的 详细 情况 ,和 做 同一 试验 时 在 纵向 和 横向 位

置 上 的 取样 情况 ;



(3) 任 何 与 取样 程序 规定 不 符 的 详情 ;



(4) 制 样 的 日 期 ,所 选 卷 的 来 源 ;



(5) 样 品 的 名 称 、 规 格 、 供 应 商 \ 生 产 商 和 型 号 。



条 文 说 明

取样 与 试 样 准备 的 不 同 ,直接 影响 检测 的 最 终结 果 5 统一 取样 和 试 样 准备 的 方法 ,是 各 项 试验 应

共同 遵守 的 基本 原则 ,也 是 减少 争议 的 必要 手段 ,所 以 新 增 予 "取样 与 试 样 准备 "方法 。

制定 时 非 等 效 采 用 了 《土工 布 的 取样 和 试 样 制备 江 ISO 98624 1990) 全 并 参考 了 国标 《土工 布 的 取样



和 试 样 的 准备 》(GBVZT 13760 一 1992) 的 有 关 规 定 。 本 方法 中 的 取样 方法 与 试 祥 准备 方法 适用 于 所 有 类

型 的 卷 装 土工 合成 材料 。



T HL02 一 2006 ”试验 数据 整理 与 计算

1 适用 范围

1.1 本 方法 规定 了 土工 合 成 材料 试验 数据 的 整理 和 计算 。

1.2 规定 了 算术 平均 值 亏 ,标准 差 c 和 变异 系数 C, 的 计算 方法 。

1.3 给 出 了 异常 试验 数据 的 取 售 原 则 。



1.4 本 方法 内 容 适 用 于 所 有 土工 合成 材料 试验 ,是 后 面 各 项 试验 均 应 遵守 的 共同 规

定 。



2 算术 平均 值

算术 平均 值 X 按 下 式 计算 :



元 -所 (T 1102-1)

File: library_data/gonglu/104-公路工程土工合成材料试验规程-JTGE50-2006/ocr/015.txt
试 样 制备 与 数据 处 理



式 中 :mn 一 试 样 个 数 ;

Xi- 一 第 ; 块 试 样 的 试验 值 ;

郊 -一 ， 块 试 样 值 的 算术 平均 值 。



3 标准 差

标准 差 c 按 下 式 计算 :



-人 祥 ( 和 -下 (nr-1) (T 1102-2)

式 中 符号 意义 同 式 (T 1102-1)。



4 变异 系数

变异 系数 C, 按 下 式 计算 :

C,= 交 > 100 狗 (T 1102-3)

式 中 符号 意义 同 式 (T 1102-1)、 式 (T 1102-2)5

s 试验 数据 的 取 合



试验 异常 数据 的 取 售 ,应 按 各 章节 的 具体 规定 进行 关 如 没有 明确 规定 ,可 按 天 倍 标

准 差 作 为 取舍 标准 , 即 舍 去 那些 在 丰 + 不 范围 以 外 的 测定 值 。 试 件数 量 不 同 , 天 值 不 同 。

玉 值 按 表 T 1102-1 选用 。



表 iT 1102-1 < 统计 量 的 临界 值

试 件数 量 | 3 4 5 6 3 8 9 10 11 12 13 14

天 1.15 | 146 凡 1.67 一 1.82_ [19 2.08 | 2.1 | 2.18 | 2.23 | 2.28 | 2.33 | 2.37



条 文 说 明



本 方法 未 做 修订 ,只 是 在 条 文 的 编排 和 文字 内 容 上 进行 了 编辑 性 修改 ,是 后 面 各 项 试验 均 应 遵守

的 共同 规定 。

File: library_data/gonglu/104-公路工程土工合成材料试验规程-JTGE50-2006/ocr/016.txt
公路 工程 土工 合成 材料 试验 规程 (JITG 了 0 一 2006)



4 物理 性 能 试验



T 1 一 2006 单位 面积 质量 测定



1 适用 范围

1L 本 方法 规定 了 士 工 合成 材料 单位 面积 质量 的 测定 方法 。



1.2 本 方法 适用 于 土工 织物 .土工 格 概 , 其 他 类 型 的 土工 合成 材料 可 参照 执行 。

2 引用 标准

GB 8170 数值 修 约 规则

3 和 定义

单位 面积 质量 :单位 面积 的 试 样 ,在 标准 大 气 条 件 下 的 质量 。

4 仪器 设备 及 材料

4.1 剪刀 或 切 刀 e



4.2 称 量 天 平 ( 感 量 为 0.01g)。



4.3 钢 凡 (刻度 至 毫米 ,精度 为 0.5mm)。

s 试验 步 又

S$.1 取样 : 按 本 规程 T 1101 一 2006 的 有 关 规 定 取样 。



5.2 试 样 调 湿 和 状态 调节 : 按 本 规程 T 1101 一 2006 中 的 第 $ 条 规定 进行 。

5.3 试 样 制备

s$.3.1 土工 织物 : 除 符合 本 规程 T 1101 一 2006 的 有 关 规 定 外 ,用 切 刀 或 剪刀 裁 取 面



积 为 10 000mm 的 试 样 10 块 ,剪裁 和 测量 精度 为 Imm。

File: library_data/gonglu/104-公路工程土工合成材料试验规程-JTGE50-2006/ocr/017.txt
物理 性 能 试验



5.3.2 对 于 土工 格 栅 、 土 工 网 这 类 和 孔径 较 大 的 材料 , 除 符合 本 规程 T 1101 一 2006 的

有 关 规 定 外 , 试 样 尺 寸 应 能 代表 该 种 材料 的 全 部 结构 。 可 放大 试 样 尺寸 ,剪裁 时 应 从 肋 间

对 称 剪 取 ,剪裁 后 应 测量 试 样 的 实际 面积 。



sS.4 称 量

将 裁剪 好 的 试 样 按 编号 顺序 逐一 在 天 平 上 称 量 ,读数 精确 到 0.01g。



6 结果 计算

6.1 按 下 式 计算 每 块 试 样 的 单位 面积 质量 , 按 GB 8170 修 约 ,保留 小 数 一 位 ;



C= (T 1111-1)



式 中 : 6 一 一 试 样 单位 面积 质量 (gjn);

mr 一 试 样 质量 (8);

4 一 一 试 样 面积 (mm2)。



6.2 计算 10 块 试 样 单位 面积 质量 的 平均 值 C, 精确 到 0;Ig]m2; 同时 计算 出 标准 差

和 变异 系数 C,。



平均 值 C\ 标 准 差 c 和 变异 系数 Cv 按 本 规程 THl02 一 2006 的 规定 计算 。

7 试验 报告



试验 报告 应 包括 以 下 内 容 :



(1) 试 样 名 称 ` 规 格 ;

(2) 试 验 结果 ;



(3) 试 验 用 大 气 条 件 ;

(4) 试 验 日 期 ;



(5) 试 验 中 规定 应 注 明 的 情况 ;

(6) 任 何 偏离 规定 程序 的 详细 说 明 。



条 文 说 明



单位 面积 质量 是 土工 合成 材料 物理 性 能 指标 之 一 ,反映 产品 的 原材料 用 量 , 以 及 生产 的 均匀 性 和

质量 的 稳定 性 ,与 产品 性 能 密切 相关 。 目 前 国内 外 测定 单位 面积 质量 的 标准 有 :土工 布 ”单位 面积 质

量 的 测定 》JSO 9864:1990)、 欧 洲 标准 《土工 布 及 其 有 关 产 品 ”单位 面积 质量 的 测定 》(EN 965)、 法 国标

准 《土工 布 试验 ”单位 面积 质量 的 测定 》(NF G38-013 一 1989 ) 《土工 布 单 位 面积 质量 的 测定 方法 》

《GBVT 13762 一 1992)。 这 些 标 准 均 采用 称 重 法 ,主要 参数 见 表 了 1111-1。 本 方法 参数 与 上 述 标准 基本

一 致

File: library_data/gonglu/104-公路工程土工合成材料试验规程-JTGE50-2006/ocr/018.txt
公路 工程 土工 合成 材料 试验 规程 (JITCG 环 0 一 2006)



表 T1llll-ti 参数 对 照 表



试 样 面积 (mp)

10 000 (100 x 100) | 10



ISO 9864 :1990

EN 965 10 000 (100 x 100) 10

NF G38-013 一 1989 10 000 10



”“GB /了 T 13762 一 1992 10 000



考虑 到 土工 格 柚 、 土 工 网 这 类 和 孔径 较 大 的 土工 合成 材料 , 定 死 的 面积 不 一 定 能 代表 材料 的 全 部 结

构 , 所 以 特别 规定 对 该 类 材料 允许 放大 试 样 尺 寸 ,以 能 代表 材料 结构 为 准 ;剪裁 时 应 从 肋 间 对 称 剪 取 并

计算 试 样 的 实际 面积 。



T 1112 一 2006 厚度 测定



一 土工 织物 厚度 测定

1 适用 范围

1.1 本 方法 规定 了 在 一 定 压力 下 测定 填 工 织物 和 相关 产品 厚度 的 试验 方法 。



1.2 本 方法 适用 于 土工 织物 及 复合 士 工 织物 。

2 引用 标准

GB 8170 ”数值 修 约 规则



3 定义

3.1 厚度 :土工 织物 在 承受 规定 的 压力 下 , 正 反 两 面 之 间 的 臣 离 。



3.2 常规 厚度 :在 2kPa 压力 下 测 得 的 试 样 厚度 。

4 仪器 设备 及 材料

4.1 基准 板 : 面 积 应 大 于 2 倍 的 压 块 面 积 。



4.2 压 块 : 圆 形 ,表面 光滑 ,面积 为 23om' , 重 为 SN\5ON、SO0N 不 等 ;其 中 常规 厚度 的 压

块 为 SN, 对 试 样 施加 2kPa+ 0.01kPa 的 压力 。



4.3 百 分 表 :最 小 分 度 值 0.0lmm。



4.4 秒表 :最 小 分 度 值 0.1s。

File: library_data/gonglu/104-公路工程土工合成材料试验规程-JTGE50-2006/ocr/019.txt
物理 性 能 试验



S 试验 步骤 、

s$.1 取样 : 按 本 规程 T 1101 一 2006 的 有 关 规 定 取样 。



5.2 试 样 调 湿 和 状态 调节 : 按 本 规程 T 1101 一 2006 中 的 第 5 条 规定 进行 。



s$.3 试 样 制备 : 除 符合 本 规程 T 1101 一 2006 的 有 关 规 定 外 , 裁 取 有 代表 性 的 试 样 10

块 , 试 样 太 二 应 不 小 于 基准 板 的 面积 。



S$.4 测定 2kPa 压力 下 的 常规 厚度 。

$.4.1 撩 净 基准 板 和 SN 的 压 块 , 压 块 放 在 基准 板 上 ,调整 百 分 表 零点 。



S$.4.2 提起 SN 的 压 块 ,将 试 样 自然 平 放 在 基准 板 和 与 压 块 之 间 , 轻 轻 放下 压 块 ,使 试

样 受到 的 压力 为 2kPa+ 0.01kPa, 放 下 测量 装置 的 百 分 表 触 头 ,接触 后 开始 记 时 ,30s 时 读

数 ,精确 至 0.0lmm。



5.4.3 重复 上 述 步骤 ,完成 10 块 试 样 的 测试 。



5.5 ”根据 需要 选用 不 同 的 蒜 块 ? 熏 讨 力 为 20kEa+ 0.ikpa, 重 复 5.4 规定 的 程序 ,测定

20kPa + 0.1kPa 压力 下 的 试 样 厚度 。



s.6 根据 需要 选用 下 同 的 压 块 ?使 压力 为 200kPa + 1kPa, 重复 5.4 规定 的 程序 ,测定

200kPa+ 1lkPa 压力 下 的 试 样 厚度 。



6 ”试验 结果



6.1 计算 在 同一 压力 下 所 测定 的 10 块 试 样 厚度 的 算术 平均 值 $, 以 毫米 为 单位 ,计算

到 小 数 点 后 三 位 , 按 GB 8170 修 约 到 小 数 点 后 两 位 。



6.2 如果 需要 ,同时 计算 出 标准 差 c 和 变异 系数 C,。 标 准 差 c 和 变异 系数 C, 按 本 规

程 T 1102 一 2006 的 规定 计算 。



7 ”试验 报告



试验 报告 应 包括 以 下 内 容 :

(1) 试 样 名 称 、 规 格 ;

(2) 本 次 试验 所 采用 的 压力 . 压 脚 太 十;



(3) 试 验 结果 ;

File: library_data/gonglu/104-公路工程土工合成材料试验规程-JTGE50-2006/ocr/020.txt
公路 工程 土工 合成 材料 试验 规程 (JIG E50 一 2006)



(4) 试 验 用 大 气 条 件 ;



(5) 试 验 日 期 .试验 人 员 ;



(6) 试 验 中 规定 应 说 明 的 情况 ;

(7) 任 何 偏离 规定 程序 的 详细 说 明 。



二 ,土工 膜 厚度 测定

1 适用 范围

1.1 本 方法 规定 了 用 机 械 测量 法 测定 土工 薄膜 薄片 厚度 的 试验 方法 。



1.2 本 方法 适用 于 没有 压 花 和 波纹 的 土工 薄膜 .薄片 。

2 引用 标准

GB 8170 数值 修 约 规则

3 仪器 设备 及 材料

3.1 基准 板 :表面 应 平整 光滑 ,并 有 足够 的 面积 。



3.2 千 分 表 : 最 小 分 度 值 0.00Imm。



4 试验 步 又



4.1 取样 : 除 符合 本 规程 工 世 01 一 2006 的 有 关 规 定 外 , 沿 样 品 的 纵向 距 端 部 大 约 lm 的

位 置 横向 截取 试 样 ? 试 样 条 磺 100mim; 无 折 痕 和 其 他 缺陷 。



4.2 试 样 调 湿 和 状态 调节 : 按 本 规程 T 1101 一 2006 中 的 第 $ 条 规定 进行 。



4.3 基准 板 试 样 和 千 分 表 表 头 应 无 灰尘 油污 。



4.4 测量 前 将 千 分 表 放置 在 基准 板 上 校准 表 读 值 基准 点 ,测量 后 重新 检查 基准 点 是 否

变动 。



4.5 测量 厚度 时 ,要 轻 轻 放下 表 测 头 , 待 指针 稳定 后 读 值 。



4.6 当 士 工 膜 ( 片 ) 宽 大 于 2 000mm 时 ,每 200mm 测量 一 点 ; 膜 ( 片 ) 宽 在 300 ~ 2 000mm

时 ,以 大 致 相等 间距 测量 10 点 ; 膜 ( 片 ) 宽 在 100 - 300mm 时 ,每 50mm 测量 一 点 ; 膜 ( 片 ) 帘

小 于 100mm 时, 至少 测量 3 点 。 对 于 未 裁 毛 边 的 样品 ,应 在 离 边 缘 50mm 以 外 进行 测

量 。

File: library_data/gonglu/104-公路工程土工合成材料试验规程-JTGE50-2006/ocr/021.txt
物理 性 能 试验



S 试验 结果



S.1 试验 结果 以 试 样 的 平均 厚度 和 厚度 的 最 大 值 . 最 小 值 表示 ,计算 到 小 数 点 后 4 位 ，

按 GB 8170 修 约 到 小 数 点 后 3 位 ,准确 至 0.001mm。



5.2 ”如果 需 要 , 按 本 规程 T 1102 一 2006 的 规定 计算 平均 厚度 的 标准 偏差 c 和 变异 系数

Cvo



6 试验 报告



试验 报告 应 包括 以 下 内 容 :



(1) 试 样 名 称 、 规 格 ;

(2) 样 条 的 数量 ;



(3) 试 验 结果 ;



(4) 试 验 用 大 气 条 件 ;



(5) 试 验 日 期 .试验 人 员 ;



6) 任何 偏离 规定 程序 的 详细 说 明 。



条 文 说 明



(1) 土 工 织物 厚度 是 指 土 工 织物 在 承受 二 定 压 办 时 , 正 反 两 面 之 间 的 距离 。 产 品 的 厚度 对 其 力学

性 能 和 水 力 性 能 都 有 很 大 影响 。 目前 国内 外 测定 诗 工 级 物 及 其 有 关 产 品 厚度 的 标准 有 :;《 土 工 布 在

国定 压力 下 厚度 的 测定 方法 》(JS0.9863:1990 和 法国 标准 《土工 布 试验 ”厚度 的 测定 》(NF G38-012 一

1989)《 土 工 布 厚度 的 测定 方法 》(GBXT-13761 一 1992) ,标准 的 参数 基本 一 致 , 见 表 了 T1112-1。 本 次 修订

参照 GB /了 13761 一 1992 进行 。



表 T1liil2-1 参数 对 轨 表



标准 编号 压 脚面 积 (mmm2) 压力 (kPa) 加 压 时 间 (s)



试 件数 量

ISO 9863 :1990 2 300 2/20/200 30 10

NF G38-012 一 1989 2 500 2/20/200 60 10

GCB /T 13761 一 1992 2 300 2/20/200 30 10



本 方法 适用 于 测定 土工 织物 的 厚度 和 复合 土工 织物 的 总 厚度 。 对 于 复合 产品 中 各 层 厚 度 的 测定

应 按照 《土工 布 ”多 层 产品 中 单 层 厚度 的 测定 方法 )(GB /T 17598 一 1998) 中 的 规定 进行 。

(2) 土 工 膜 厚度 的 测定 是 采用 机 械 测量 方法 测定 土工 薄膜 和 薄片 厚度 ,方法 参照 国际 标准 《塑料 一



薄膜 和 薄片 一 用 机 械 法 测定 厚度 》(]ISO 4593:1993 ) 和 国标 《塑料 薄膜 和 薄片 厚度 的 测定 ”机 械 测量

法 》(GB 6672 一 86 ) 的 有 关 技术 内 容 。 考 虑 到 机 械 测 厚 方法 ,使 用 千 分 表 简便 易 行 且 测 值 准确 ,所 以 不

再 将 光学 法 和 电子 法 纳入 本 规程 。

File: library_data/gonglu/104-公路工程土工合成材料试验规程-JTGE50-2006/ocr/022.txt
公路 工程 土工 合成 材料 试验 规程 (JTG E50 一 2006)



T 113 一 2006 幅 宽 测定



1 适用 范围

1.1 本 方法 规定 了 土工 合成 材料 幅 宽 的 测定 方法 。



1.2 本 方法 适用 于 土工 织物 ,其 他 类 型 的 土工 合成 材料 可 参照 执行 。

2 引用 标准

GB 8170 数值 修 约 规则

3 定义

幅 宽 : 整 幅 样品 经 调 误 ,除去 张力 后 ,与 长 度 方 向 垂直 的 整 幅 宽度 为 幅 宽 。

4 仪器 设备 及 材料

4.1 钢 尺 :分 度 值 为 lmm, 长 度 大 于 试 样 的 宽度 。

4.2 测定 桌 。



5 ”试验 步 对

5.1 取样 及 试 样 准备 : 按 本 规程 T 1i01 一 2006 的 规定 取样 。



S$.2 长 度 超过 Sm 的 样品



s.2:1 消除 张力 和 临时 标记



先 将 样品 端 头 1 ~ 2m 在 测定 桌 上 放 平 ,除去 张力 ,在 离 端 头 约 lm 处 作 第 一 对 临时 标

记 ; 然 后 轻 拉 样品 至 中 自在 测定 桌 上 放 平 ,除去 张力 , 作 第 二 对 临时 标记 ;再 拉 样 品 到 最 后

的 1 ~ 2m, 在 测定 桌 上 放 平 ,除去 张力 , 作 第 三 对 临时 标记 。



S$.2.2 调 湿



样品 除去 张力 后 ,将 其 充分 暴露 在 标准 大 气 中 调 湿 。 调 湿 , 按 本 规程 T 1101 一 2006 中

的 第 5 条 规定 进行 ,时 间 至 少 24h, 直到 连续 测量 3 对 临时 标记 处 幅 宽 的 差异 小 于 每 个 标

记 处 幅 宽 的 0.25% 为止。



s.2.3 测量



将 样品 的 临时 标记 抹 去 , 放 在 测定 桌 上 ,以 大 致 相等 的 间距 (不 超过 10m) 测 量 样品 的

File: library_data/gonglu/104-公路工程土工合成材料试验规程-JTGE50-2006/ocr/023.txt
物理 性 能 试验



幅 宽 至 少 5 处 , 测 点 离 样品 头 尾 端 至 少 lm, 测 量 精确 到 1mm。



5.3 长 度 小 于 Sm 的 样品

将 样品 平 放 在 测定 桌 上 ,除去 张力 ,以 大 致 相等 的 间 上 距 标 出 至 少 4 个 标记 ,但 第 一 个



和 最 后 一 个 标记 不 应 标 在 距 样 品 两 端 小 于 样品 长 度 五 分 之 一 处 。 测 量 每 一 标记 处 的 幅

宽 , 测 量 精确 到 lmm。



6 试验 结果

6.1 对 长 度 超过 Sm 的 样品 ,用 5.2 测 得 的 幅 宽 值 计算 算术 平均 值 妹



6.2 对 长 度 小 于 Sm 的 样品 ,用 5.3 测 得 的 幅 宽 值 计算 算术 平均 值 w。



6.3 计算 精确 度



计算 精确 到 lmm。 按 表 T 1113-1 所 列 ,分 档 按 CBA8T70 规定 进行 修 约 。

表 T 1113-1- 修 约 ， 表



幅 宽 (mm) 100 ~ 500 500 > 人 滤 000 1 000 以 上

精确 度 (mm) 1 5$ 10



6.4 如 需要 , 按 本 规程 T 1102-<2006 的 规定 计算 标准 差 vc 和 变异 系数 C,。

7 试验 报告



试验 报告 应 包括 以 下 内 容 :



(1) 样 品名 称 \ 规 格 ;



(2) 试 验 月 期 ;



(3) 样 品 幅 宽



《4) 样 品 最 大 和 最 小 幅 宽 ;

(5) 测 定 的 方法 ;



《6) 任 何 偏离 规定 程序 的 详细 说 明 。



条 文 说 明



幅 宽 是 土工 合成 材料 规格 中 重要 的 指标 之 一 ,直接 影响 到 产品 的 有 效 使 用 面积 ,为 本 次 修订 的 新

增 项 。 目 前 土工 合成 材料 尚 没有 统一 专用 的 幅 宽 测 定 方 法 ,土工 织物 幅 宽 的 测定 通常 采用 纺织 品 幅 宽

的 测试 方法 《机 织物 幅 宽 的 测定 》(GB /T 4667 一 1995) ,土工 塑料 膜 材 和 片 材 则 季 用 《塑料 薄膜 与 片 材

长 度 和 宽度 的 测定 》(GB /T 6673 一 2001 ) 的 方法 。 本 方法 是 参照 《机 织物 幅 宽 的 测定 》(GB /T 4667 一

1995) 制 定 的 ,适用 于 大 多 数 土工 合成 材料 。



一 17 一

File: library_data/gonglu/104-公路工程土工合成材料试验规程-JTGE50-2006/ocr/024.txt
公路 工程 土工 合成 材料 试验 规程 (JTG E50 一 2006)



T 1114 一 2006 土工 格 栅 、 土 工 网 网 孔 尺 寸 测定



1 适用 范围

1.1 本 方法 规定 了 土工 格 栅 、 土 工 网 网 孔 尺 寸 的 测定 方法 。

1.2， 本 方法 适用 于 各 类 孔径 较 大 的 土工 格 栅 、 土 工 网 ,其 他 相同 类 型 的 土工 合成 材料

可 参照 执行 。

2 引用 标准

GB 8170 数值 修 约 规则



3 定义



当量 孔径 :土工 格 栅 、 土 工 网 等 大 孔径 的 士 工 合成 材料 ,其 网 孔 尺 寸 是 通过 换算 折合

成 与 其 面积 相当 的 圆 形 孔 的 孔径 来 表示 的 , 称 为 当量 孔径 。



4 仪器 设备 及 材料

4.1 游标 卡尺 :量程 200mm, 精度 0.02mmo



4.2 其 他 :坐标 纸 、 铅 笔 : 求 积 仪 。

5 试验 步 又

S.1 取样 : 按 本 规程 了 1101 一 2006 的 规定 取样 。



5.2， 试 样 调 湿 和 状态 调节 : 按 本 规程 T 1101 一 2006 中 的 第 5 条 规定 进行 。



S$.3 ” 试 样 制备 : 除 符 合 本 规程 T 1101 一 2006 的 规定 外 ,每 块 试 样 应 至 少 包括 10 个 完整

的 有 代表 性 的 网 孔 。



S$.4 测试 方法



5.4.1 对 较 规 则 网 孔 的 试 样 (图 T 1114-1) , 当 网 孔 为 矩形 或 偶数 多 边 形 时 , 测量 相

互 平行 的 两 边 之 间 的 距离 ; 当 网 孔 为 三 角形 或 奇数 多 边 形 时 ,测量 顶点 与 对 边 的 垂直 距

离 。 同 一 测 点 平行 测定 两 次 ,两 次 测定 误差 应 小 于 5$% , 取 均 值 ;每 个 网 孔 至 少 测 3 个 测

点 ,读数 精确 到 0.1mm, 取 均 值 。

File: library_data/gonglu/104-公路工程土工合成材料试验规程-JTGE50-2006/ocr/025.txt
物理 性 能 试验



9



图 Till4-1 土工 格 要 、 土 工 网 网 孔 尺 十 测试 示意 图

$.4.2 对 于 孔 边 呈 弧 线 或 不 规则 网 孔 的 试 样 ,检测 时 应 将 试 样 平整 地 放 在 坐标 纸 上

固定 好 ,用 削 尖 的 铅笔 紧 贴 网 孔 内 壁 将 网 孔 完 整地 描画 在 坐标 纸 上 , 用 同一 坐标 纸 一 次 描

出 所 有 的 应 测 孔 ,每 个 网 孔 测 描 两 次 。



6 结果 计算



6.1 计算 网 孔 面积 。

6.1.1 对 较 规则 网 孔 , 按 下 列 公 式 计算 网 孔 面积 :

三 角形 网 孔 ， 4=0.577 4j

矩形 网 孔 ; 4=1 时

五 边 形 网 孔 ; 4<0.725.5 入

六 边 形 网 孔 ， 4 二 03886 0 请



以 上 式 中 :4 一 网 孔 面积 (mm2)b



/一 网 孔 高 度 (mij。



6.1.2 ”对 不 规则 网 孔 , 用 求 积 仪 测 出 坐标 纸 二 每 个 网 孔 两 次 测 描 的 面积 ,两 次 测量

值 误差 应 小 于 3%* 取 均值 ;



6.2 按 填 式 计算 网 孔 的 当量 孔径 ,计算 精确 到 0. Imm:

妃 .=2xV4/L (T 1114-1)

按 本 规程 T 1102 一 2006 的 规定 计算 10 个 网 孔 当 量 孔 径 的 平均 值 万 。, 按 GB 8170 规定



修 约 , 精 确 到 lmm。

标准 差 c 和 变异 系数 C, 按 本 规程 T 1102 一 2006 的 规定 计算 。



7 试验 报告



试验 报告 应 包括 以 下 内 容 :



(1) 试 样 名 称 、 规 格 ;



(2) 本 次 试验 所 采用 的 试验 方法 ;

(3) 试 验 结果 ;



(4) 试 验 用 大 气 条 件 ;



(5) 试 验 日 期 ;

File: library_data/gonglu/104-公路工程土工合成材料试验规程-JTGE50-2006/ocr/026.txt
公路 工程 土工 合成 材料 试验 规程 (JTG ES0 一 2006)



《6) 试 验 中 规定 应 说 明 的 情况 ;

《7) 任 何 偏离 规定 程序 的 详细 说 明 。



条 文 说 明



本 方法 未 做 修订 ,只 是 在 条 文 的 编排 上 有 所 变动 。 在 一 些 工程 中 ,有 时 需要 确定 土工 格 柚 、 土 工 网

等 大 孔径 网 材 的 平均 孔径 ,由 于 这 些 材料 孔径 较 大 而 且 往 往 不 规则 ,无 法 用 常规 的 第 分 法 或 显微镜 测

量 , 本 方法 是 针对 这 类 材料 制定 的 。



用 卡尺 测量 时 ,应 注意 卡 角 紧 贴 孔 边 但 不 能 使 孔 边 受 力 变 形 ;用 铅笔 描画 时 ,也 要 求 如 此 。 在 测量

和 描画 时 ,可 从 上 到 下 或 从 左 到 右 依次 测量 ,以 免 重复 。 当 土工 网 材 网 孔 形 然 不 在 规程 所 列 范围 内 时 ，

可 自己 推导 面积 公式 或 用 求 积 仪 直接 测量 面积 。



一 一 20 一

File: library_data/gonglu/104-公路工程土工合成材料试验规程-JTGE50-2006/ocr/027.txt
力学 性 能 试验



5 力学 性 能 试验



T 1121 一 2006 ” 宽 条 拉 伸 试验



1 适用 范围

1.1 本 方法 规定 了 用 宽 条 试 样 测 定 土工 织物 及 其 有 关 产 品 拉 伸 性 能 的 试验 方法 。



1.2 本 方法 适用 于 大 多 数 土工 合成 材料 ,包括 十 江 织物 及 复合 土工 织物 ,也 适用 于 土

工 格 榭 。



1.3 本 方法 包括 测定 调 湿 和 浸 湿 两 种 试 样 拉 伸 性 能 的 程序 ,包括 单位 宽度 的 最 大 负荷

和 最 大 负荷 下 的 伸 长 率 以 及 特定 伸 长 率 下 的 拉 伸 力 的 测定 。

2 引用 标准



GBXT 6682 ”分 析 试 验 用 水 一 规格 和 试验 方法

3 定义

3.1 名 义 夹 持 长 度



3.1:1| 用 伸 长 计 测量 时 ,名 义 夹 持 长 度 :在 试 样 的 受 力 方向 上 ,标记 的 两 个 参考 点 间

的 初始 距离 ,一 般 为 60mm (两 边 距 试 样 对 称 中 心 为 30mm),， 记 为 Po。



3.1.2 用 夹具 的 位 移 测量 时 ,名 义 夹 持 长 度 : 初 始 夹具 间距 ,一般 为 100mm, 记 为 Po。



3.2 隔 距 长 度 :试验 机 上 下 两 夹 持 器 之 间 的 匠 离 , 当 用 夹具 的 位 移 测量 时 , 隔 距 长 度 即

为 名 义 夹 持 长 度 。



3.3 预 负 荷 伸 长 :在 相当 于 最 大 负荷 1% 的 外 加 负荷 下 ,所 测 的 夹 持 长 度 的 增加 值 ,以

mm 表示 ( 见 图 T 1121-1 中 的 忆 o)。



3.4 实际 夹 持 长 度 : 名 义 夹 持 长 度 加 上 预 负 荷 伸 长 ( 预 加 张力 夹 持 时 )。

File: library_data/gonglu/104-公路工程土工合成材料试验规程-JTGE50-2006/ocr/028.txt
公路 工程 土工 合成 材料 试验 规程 (JTG 瑟 0 一 2006)



负荷 (kN )

最 大 负荷 广 -一 -一 -一 -一 -一 -一 -一 -一 - 一 一



万

|

1

|

|

|

|

|

|

j

|

1

|

|



预 加 负荷



| 寺 卫 下 八重 (TD)



图 T 1121-1 松 式 夹 持 试 样 的 负荷 - 伸 长 曲线 图



3.5 最 大 负荷 :试验 中 所 得 到 的 最 大 拉 伸 力 , 以 kN 表示 ( 见 图 了 1121-1 中 的 万 点 )。

3.6 伸 长 率 :试验 中 试 样 实际 夹 持 长 度 的 增加 与 实际 夹 持 长 度 的 比值 ,以 % 表 示 。

3.7 最 大 负荷 下 伸 长 率 :在 最 大 负荷 下 试 样 所 显示 的 伸 长 率 , 以 % 表 示 。



3.8 特定 伸 长 率 下 的 拉 伸 力 ; 试 样 被 拉 伸 至 某 二 特定 伸 长 率 时 每 单位 宽度 的 拉 伸 力 ，

以 KN/m 表示 。



3.9 拉 伸 强度 ;试验 中 试 样 拉 伸 直至 断裂 时 每 单位 宽度 的 最 大 拉力 ,以 kN/m 表示 。

4 仪器 设备 及 材料



4.1 拉 什 试验 机 :具有 等 速 拉 伸 功 能 , 拉 伸 速率 可 以 设 定 , 并 能 测 读 拉 伸 过 程 中 试 样 的

拉力 和 伸 长 量 , 记 录 拉 力 - 伸 长 曲线 。



4.2 夹具 : 钳 口 表面 应 有 足够 宽度 ,至 少 应 与 试 样 200mm 同 宽 , 以 保证 能 够 夹 持 试 样



的 全 宽 , 并 采用 适当 措施 避免 试 样 滑 移 和 损伤 。



注 :对 大 多 数 材料 宣 使 用 压缩 式 夹具 ,但 对 那些 使 用 压缩 式 夹具 出 现 过 多 钳 口 断裂 或 滑 移 的 材料 ,可 采用 绞盘 式 来

具 。



4.3 伸 长 计 : 能 够 测量 试 样 上 两 个 标记 点 之 间 的 距离 ,对 试 样 无 任何 损伤 和 滑 移 , 能 反

映 标 记 点 的 真实 动 程 。 伸 长 计 包 括 力学 、 光 学 或 电子 形式 的 。 伸 长 计 的 精度 应 不 超过

士 Immo

File: library_data/gonglu/104-公路工程土工合成材料试验规程-JTGE50-2006/ocr/029.txt
力学 性 能 试验



4.4 蒜 馏 水 : 仅 用 于 浸 湿 试 样 , 见 GBMXT 6682。



4.5 非 离子 润 湿 剂 : 仅 用 于 浸 湿 试 样 。

S$ 试 样 制备

s$.1 取样 : 按 本 规程 T 1101 一 2006 的 规定 取样 。



$.2 试 样 数量 :纵向 和 横向 各 剪 取 至 少 5 块 试 样 。

S$.3 试 样 太 十



S$.3.1 无 纺 类 土工 织物 试 样 宽 为 200mm + lmm( 不 包括 边缘 ), 并 有 足够 的 长 度 以 保

证 夹具 间 上 距 100mm; 为 控制 滑 移 , 可 沿 试 样 的 整个 宽度 与 试 样 长 度 方 向 垂直 地 画 两 条 间隔

100mm 的 标记 线 (不 包含 绞盘 夹具 )。



S$.3.2 对 于 机 织 类 土工 织物 ,将 试 样 剪 切 约 220mm 宽 ; 然 后 从 试 样 的 两 边 拆 去 数目

大 致 相等 的 边线 以 得 到 200mm + lmm 的 名 义 试 样 宽 度 x 这 有 助 于 保持 试验 中 试 样 的 完整

性 。 -



注 : 当 试 样 的 完整 性 不 受 影 响 时 , 则 可 直接 前 切 至 最 终 宽度 。



5$.3.3 对 于 土工 格 栅 ,每 个 试 样 至 少 为 200mm 宽 ,并 具有 足够 长 度 。 试 样 的 夹 持 线

在 节点 处 , 除 被 夹 钳 夹 持 住 的 节点 或 交叉 组 织 外 ;还 应 包含 至 少 1 排 节点 或 交叉 组 织 ; 对

于 横 癌 节 距 大 于 或 等 于 75mam 的 产品 ;其 宽度 方向 上 应 包含 至 少 两 个 完整 的 抗 拉 单元 。



如 使 用 伸 长 计 ; 标 记 点 应 标 在 试 样 的 中 排 抗 拉 肋 条 的 中 心 线 上 ,两 个 标记 点 之 间 应 至

少 间隔 60mmu 并 至 少 含有 1 工 个 节点 或 1 个 交叉 组 织 。



5.3.4 对 于 针织 复合 土工 织物 或 其 他 织物 ,用 刀 或 剪子 切取 试 样 可 能 会 影响 织物

结构 ,此 时 允许 采用 热切 ,但 应 在 试验 报告 中 说 明 。



5.3.5 ” 当 需 要 测定 湿 态 最 大 负荷 和 干 态 最 大 负荷 时 , 剪 取 试 样 长 度 至 少 为 通常 要 求

的 两 倍 。 将 每 个 试 样 编号 后 对 折 剪 切 成 两 块 ,一 块 用 于 测定 干 态 最 大 负荷 , 另 一 块 用 于 测

定 湿 态 最 大 负荷 ,这 样 使 得 每 一 对 拉 伸 试验 是 在 含有 同样 纱 线 的 试 样 上 进行 的 。



5.4 试 样 调 湿 和 状态 调节

S.4.1 土工 织物



王 态 试验 所 用 试 样 的 调 湿 , 按 本 规程 T 1101 一 2006 中 的 第 5.1 条 规定 进行 。

File: library_data/gonglu/104-公路工程土工合成材料试验规程-JTGE50-2006/ocr/030.txt
公路 工程 土工 合成 材料 试验 规程 (JTG E50 一 2006)



湿 态 试验 所 用 试 样 应 温和 人 温度 为 20% +2% 的 蒸馏 水 中 , 浸润 时 间 应 足以 使 试 样 完

全 润 湿 或 者 至 少 24h。 为 使 试 样 完全 湿润 ,也 可 以 在 水 中 加 入 不 超过 0.05 饮 的 非 离子 型

润 湿 剂 。



S.4.2 塑料 土工 格 栅

塑料 土工 格 栅 试 样 状态 调节 按 本 规程 T 1101 一 2006 中 的 第 5.2 条 规定 进行 。



$.4.3 ”如 确认 试 样 不 受 环境 影响 , 则 可 不 进行 调 湿 和 状态 调节 ,但 应 在 报告 中 注 明

试验 时 的 温度 和 湿度 。



6 试验 步骤



6.1 拉 伸 试验 机 的 设 定

土工 织物 ,试验 前 将 两 诡 具 间 的 隔 距 调 至 100mm 全 3mm; 寸 工 格 栅 按 本 方法 5.3.3 规

定 进行 。 选 择 试验 机 的 负荷 量程 ,使 断裂 强力 在 满 量程 负 曾 的 30% ~ 90% 之 间 。 设 定 斌

验 机 的 拉 伸 速度 ,使 试 样 的 拉 伸 速 率 为 名 义 夹 持 长 度 的 (20% + 1% )/min。

如 使 用 绞盘 夹具 ,在 试验 前 应 使 绞盘 中 心间 虐 保 持 最 小 ,并 且 在 试验 报告 中 注 明 使 用

了 绞盘 夹具 。



6.2 夹 持 试 样



将 试 样 在 夹具 中 对 中 夹 持 ; 主 意 纵向 和 横向 的 试 样 长 度 应 与 拉 伸 力 的 方向 平行 。 合

适 的 方法 是 将 预先 画 好 的 横贯 试 件 宽度 的 两 条 标记 线 尽 可 能 地 与 上 下 钳 口 的 边缘 重合 。

对 湿 态 试 样 ,从 水 中 取出 后 3mia 内 进行 试验 :



6.3 试 样 预 张 、

对 已 夹 持 好 的 试 件 进行 预 张 , 预 张力 相当 于 最 大 负荷 的 1% ,记录 因 预 张 试 样 产 生 的

夹 持 长 度 的 增加 值 Po。



6.4 使 用 伸 长 计时

在 试 样 上 相 60mm 处 分 别 设 定 标记 点 (分 别 距 试 样 中 心 30mm) ,并 安装 伸 长 计 , 注

意 不 能 对 试 样 有 任何 损伤 ,并 确保 试验 中 标记 点 无 滑 移 。



6.5 测定 拉 伸 性 能



开动 试验 机 连续 加 荷 直至 试 样 断 裂 ,停机 并 恢复 至 初始 标 距 位 置 。 记 录 最 大 负荷 , 精

确 至 满 量程 的 0.2% ;记录 最 大 负荷 下 的 伸 长 量 AZ ,精确 到 小 数 点 后 一 位 。



如 试 样 在 距 钳 口 Smm 范围 内 断裂 ,结果 应 予 别 除 ;纵横 向 每 个 方向 至 少 试验 5 块 有

效 试 样 。 如 试 样 在 夹具 中 滑 移 ,或 者 多 于 L/4 的 试 样 在 钳 口 附近 Smm 范围 内 断裂 ,可 采



取 下 列 措 施 :

File: library_data/gonglu/104-公路工程土工合成材料试验规程-JTGE50-2006/ocr/031.txt
力学 性 能 试验



(1) 夹 具 内 加 衬 垫 ;



(2) 对 夹 在 钳 口 内 的 试 样 加 以 涂 层 ;



《3) 改 进 夹具 钳 口 表面 。



无 论 采 用 了 何 种 措施 ,都 应 在 试验 报告 中 注 明 。



6.6 测定 特定 伸 长 率 下 的 拉 什 力



使 用 合适 的 记录 测量 装置 测定 在 任 一 特定 伸 长 率 下 的 拉 伸 力 ,精确 至 满 量 程 的

0.2% 。



7 结果 计算



7.1 拉 伸 强度

使 用 公式 (T 1121-1) 计 算 每 个 试 样 的 拉 伸 强度 :

af=FfC 1 《T 1121-1)



式 中 :af 一 一 拉 伸 强 度 (kN/m);

Fr 一 一 最 大 负荷 (kN);

C 一 一 由 式 (T 1121-2) 或 式 (T 1121-30) 求 出 ;

对 于 非 织造 品 ,高 密 织物 或 其 他 类 似 材料

L 二 1/ (T 1121-2)



8 一 试 样 的 名 义 宽度 (m);

对 于 称 松 机 织 士 工 锅 物 `\ 王 工 网 (十 工 格 概 或 其 他 类 似 的 松散 结构 材料 ;



(三 NoLNVs (T 1121-3)

Nu 一 一 试 样 血 宽 度 内 的 拉 伸 单元 数 ;

”N. 一 一 试 样 内 的 拉 伸 单元 数 。

7.2 ”最 大 负荷 二 的 伸 长 率 ( 见 图 T 1121-1)

使 用 公式 (T 1121-4) 计 算 每 个 试 样 的 伸 长 率 :

E -7 公 X 100 (T 1121-4)

式 中 :e 一 一 伸 长 率 (% );



Zo 一 一 名 义 夹 持 长 度 (使 用 夹具 时 为 100mm, 使 用 伸 长 计时 为 60mm) ;

Z “一 一 预 负 荷 伸 长 量 (mm);

A7 一 一 最 大 负荷 下 的 伸 长 量 (mm)。



7.3 特定 伸 长 率 下 的 拉 伸 力

计算 每 个 试 样 在 特定 伸 长 率 下 的 拉 伸 力 ,用 公式 (T 1121-5) 计 算 , 用 kN/m 表示 。



例如 , 伸 长 率 2% 时 的 拉 伸 力 :

File: library_data/gonglu/104-公路工程土工合成材料试验规程-JTGE50-2006/ocr/032.txt
公路 工程 土工 合成 材料 试验 规程 (JTG 五 0 一 2006)



Fw =.Po(C (T 1121-5)

式 中 : P2x 一 一 对 应 2%% 伸 长 率 时 每 延 米 拉 伸 力 (kN/m);

.pa 一 一 对 应 2% 伸 长 率 时 试 样 的 测定 负荷 (kN);

C 一 一 由 式 (T 1121-2) 或 式 (T 1121-3) 中 求 出 。



7.4 平均 值 和 变异 系数



7.4.1 按 本 规程 T 1102 一 2006 的 规定 分 别 对 纵向 和 横向 两 组 试 样 的 拉 伸 强度 ,最 大

负荷 下 伸 长 率 及 特定 伸 长 率 下 的 拉 伸 力 计算 平均 值 和 变异 系数 , 拉 伸 强度 和 特定 伸 长 率



下 的 拉 伸 力 精 确 至 3 位 有 效 数 字 , 最 大 负荷 下 伸 长 率 精 确 至 0.195 ,变异 系数 精确 至

0.1% 。



7.4.2 每 组 有 效 试 样 为 5 块 。

8 试验 报告



试验 报告 应 包括 以 下 内 容 :



(1) 试 样 名 称 、 规 格 ;



(2) 试 样 状态 , 湿 样 或 干 样 ;



(3) 每 个 方向 的 试 样 数量 ;



(4) 纵 向 和 横向 的 拉 伸 强度 ;



(5) 纵 向 和 横向 最 大 负荷 下 的 伸 长 率 ;



(6) 如 果 需 要 ,分 别 计算 出 生 2%、5% 和 10 狗 的 伸 长 率 相 对 应 的 拉 伸 力 ;

(7) 测 定 值 的 标准 偏差 或 变异 系数 ;



(8) 试 验 机 的 型 号 ;



(9) 夹 具 型 式 , 包 括 夹具 太 十 . 钳 口 表面 型 式 、 变 形 测量 系统 和 初始 夹具 隔 距 ;

(10) 如 果 需 要 ,给 出 典型 的 负荷 - 伸 长 曲线 ;



(11) 任 何 偏离 规定 程序 的 详细 说 明 。



条 文 说 明



土工 合成 材料 的 拉 伸 强度 和 最 大 负荷 下 伸 长 率 是 各 项 工程 设计 中 最 基本 的 技术 指标 , 拉 伸 性 能 的

好 坏 , 可 以 通过 拉 伸 试验 进行 测试 。



测定 土工 织物 拉 伸 性 能 的 试验 方法 有 宽 条 法 和 容 条 法 。 由 于 窄 条 试 样 在 拉 伸 的 过 程 中 会 产生 明

显 的 横向 收缩 ( 颈 缩 ) ,使 测 得 的 拉 伸 强 度 和 伸 长 率 不 能 真实 反映 样品 的 实际 情况 ;而 采用 宽 条 试 样 和

较 慢 的 拉 伸 速 率 , 可 以 有 效 地 降低 横向 收缩 ,使 试验 结果 更 加 符合 实际 情况 ,所 以 国际 标准 和 国外 先进

国家 的 相关 标准 以 及 国标 土工 织物 拉 伸 均 采用 宽 条 法 ( 见 表 T 1121-1)。 大 量 试验 数据 表明 ,50mm 守

条 样 法 和 200mm 宽 条 样 法 试验 结果 没有 可 比 性 ,不 存在 相关 关系 ,所 以 不 能 用 折算 的 方法 将 窄 条 试验



一 26 一

File: library_data/gonglu/104-公路工程土工合成材料试验规程-JTGE50-2006/ocr/033.txt
力学 性 能 试验



的 结果 折算 为 宽 条 试验 的 结果 。

表 TI1L21-1 土工 合成 材料 宽 条 拉 伸 试验 国内 外 标准 及 主要 参数



标准 编号 试 样 帘 度 ( 宽 条 )(mm) 隔 距 长 度 (mm) 拉 伸 速 率 (mm/min)

国际 标准 1S0 10319:1996 200 100+3 (20% 土 S% ) /min

美国 ASTM D4595 一 1986 | 200 100+3 10+3

英国 BS 6906.1 一 1987 200 100+3 10+3

法 国 NF G38-012 一 1989 二 500 宇 100 | 50+5

国标 GBZT 15788 一 1995 200 100+3 20+5



测定 土工 格 柚 拉 伸 性 能 的 试验 方法 ,目前 国内 标准 有 《土工 合成 材料 塑料 土工 格 概 》(GBXT

17689 一 1999) 和 《玻璃 纤维 土工 格 柚 》(JC 839.1 一 1998) ,这 两 种 方法 都 是 采用 单 筋 拉 伸 ; 而 国际 标准 《 土

工 布 ” 宽 条 拉 伸 试验 》(ISO 10319:1996) 和 新 修订 的 国标 《土工 布 及 其 产品 ” 宽 条 样 法 》(GBAT 15788)

包括 土工 格 栅 , 采 用 的 是 宽 条 法 。



本 次 修订 ,新 增 的 宽 条 拉 伸 试验 方法 , 非 等 效 有 末 用 了 了 ISO 1031951996 ( 宽 条 样 法 ) ,对 于 土工 织物 不

再 保留 窄 条 法 ,对 土工 格 李 增 加 了 宽 条 法 。 与 国标 ICGBEAT'15788 一 1995 相 比 , 主 要 不 同 点 是 :



(1) 明 确 了 " 宽 条 拉 伸 试验 方法 "适用 于 土工 织物 、 苹 工 格 栅 拉 伸 性 能 试验 ,但 不 适用 于 土工 膜 , 土

工 膜 应 采用 《塑料 拉 伸 性 能 试验 方法 》(GB /TI040 一 1992)。



(2) 给 出 了 伸 长 率 的 定义 及 计算 公式 ,增加 下 各 义 夹 持 长 度 、 实 际 夹 持 长 度 、 预 负荷 伸 长 和 隔 距 长

度 的 术语 定义 。



(3) 操 作 步 又 中 ,明确 规定 了 对 夹 持 样 品 的 预 张 4 预 张力 为 最 大 负荷 的 1% ; 拉 伸 速率 由 20mmymin

改 为 名 义 夹 持 长 度 的 (20% 士 9%)Mmin。



(4) 结 果 计 算 不 再 涉及 审 线 模 汪 # 但 给 出 耶 特 定 种 长 率 下 拉 伸 力 的 计算 公式 。



(5) 在 实际 操作 中 如 施 加 预 张力 天 持 试 样 较 为 烦琐 ,而 拉 伸 试验 机 又 具有 绘制 应 力 -应 变 曲 线 的

功能 ,也 可 采用 松 式 法 天 持 试 样 ,但 在 计算 伸 长 率 时 要 把 预 负荷 伸 长 考虑 进去 。



T 1122 一 2006 ”接头 / 接 缝 宽 条 拉 伸 试验



1 适用 范围



1.1 本 方法 规定 了 用 宽 条 样 测定 土工 合成 材料 接头 和 接 缝 拉 伸 性 能 的 试验 方法 。 方

法 包括 测 征调 湿 和 浸 湿 两 种 试 样 拉 伸 性 能 的 程序 。



1.2 本 方法 适用 于 大 多 数 土工 合成 材料 ,包括 土工 织物 .土工 复合 材料 ,也 适用 于 土工

格 栅 ,但 试 样 太 寸 要 作 适 当 改变 。

2 引用 标准



GB《ZT 6682 ”分 析 试 验 用 水 一 规格 和 试验 方法

File: library_data/gonglu/104-公路工程土工合成材料试验规程-JTGE50-2006/ocr/034.txt
公路 工程 土工 合成 材料 试验 规程 (JTG E50 一 2006)



3 定义

3.1 接 缝

两 块 或 多 块 土工 合成 材料 缝合 起 来 的 连续 缝 迹 。



3.2 接头

两 块 或 多 块 分 开 的 土工 合成 材料 ,由 除 缝合 外 的 其 他 方法 接合 起 来 的 联结 处 。



3.3 接头 / 接 缝 强度

由 缝合 或 接合 两 块 或 多 块 土工 合成 材料 所 形成 的 联结 处 的 最 大 抗 拉力 ,以 Nm 为

单位 。



3.4 接头 / 接 颖 效率

接头 / 接 缝 强度 与 在 同方 向 上 所 测定 的 土工 合成 材料 的 强度 之 比 ,以 多 表示 。

4 仪器 设备 及 材料

4.1 拉 伸 试验 机 :具有 等 速 拉 伸 功 能 5 拉 伸 速率 可 以 设 定 ,并 能 测 读 拉 伸 过 程 中 试 样 的

拉力 和 伸 长 量 , 记 录 拉 力 - 伸 长 曲线 。



4.2 夹具 : 钳 口 应 有 足够 宽度 ,至 少 应 与 试 样 同 宽 (200mm) , 以 保证 能 够 夹 持 试 样 的 全

宽 , 并 采用 适当 措施 避免 试 样 滑 移 和 损伤 具



4.3 蒸 馅 水 :符合 'GB/T6682 的 要 求 ;



4.4 非 离子 润 湿 剂 。

5 试 样 制备

s$.1 取样 : 按 本 规程 T 1101 一 2006 的 规定 取样 。



5.2， 试 样 数量 : 剪 取 含 接头 / 接 缝 试 样 至 少 5 块 ,每 块 试 样 应 含有 一 个 接 颖 或 接头 ,如

需要 湿 态 试验 , 另 增加 5 块 试 样 。



s.3 制 样 :如 样品 无 接 缝 或 接头 ,需要 制备 接 缝 或 接头 时 ,应 根据 施工 实际 中 接头 / 接

缝 的 形式 和 有 关 方 面 的 协议 制备 试 样 。 剪 取 试 样 单 元 至 少 10 个 (每 两 个 为 一 组 ) ,每 个 单



元 尺 十 应 满足 制备 后 的 试 样 太 寸 符合 测定 的 要 求 。



注 : 试 样 制备 时 ,两 个 接合 或 缝合 在 一 起 的 单元 应 是 同一 方向 (纵向 或 横向 ) ,而 且 接头 / 接 观 应 垂直 于 受 力 方向 。

为 控制 滑 移 ,可 沿 试 样 的 整个 宽度 与 试 样 长 度 方向 垂直 地 画 两 条 间隔 100mm 的 标记 线 。

File: library_data/gonglu/104-公路工程土工合成材料试验规程-JTGE50-2006/ocr/035.txt
力学 性 能 试验



S.4 试 样 尺寸



5.4.1 从 接合 或 颖 合 的 样品 中 剪 取 试 样 ,每 块 试 样 的 长 度 不 少 于 200mm, 接头 / 接 锋



应 在 试 样 的 中 间 部 位 ,并 垂直 于 受 力 方向 ,每 块 试 样 最 终 宽度 为 200mm, 按 图 T 1122-1 所

示 剪 取 试 样 ,4 角 为 90。。



图 T1122-1 土工 织物 试 样 尺寸 图 ( 尺 才 单 位 :mm)

5.4.2 对 于 机 织 土 工 织物 ,在 距 试 样 中 心 线 25mm + 272 的 距离 处 剪 25mm 长 的 切

口 ,以 便 拆 去 边 纱 得 到 200mm 的 名 义 宽度 (多 图

T 1122-1) 。



5.4.3 ”对 于 生 工 格 栅 和 土工 网 * 试 料 宽 度 至

少 为 200mm, 包 含 未 少 于 5 个 拉 伟 单元 长度 应 大

于 100mm 加 接头 宽度 ,接头 两 侧 应 含有 至 少 一 排

节点 或 交叉 组 织 5 这 些 节 点 或 交叉 组 织 不 应 包括 被

夹 钳 夹 持 住 的 及 形成 接头 的 节点 或 交叉 组 织 ,前 去

离开 该 排 节 点 10mm 处 的 肋 条 或 交叉 组 织 ( 见 图

T 1122-2) 。 试 样 的 交叉 组 织 至 少 应 比 被 测试 的 拉 伸

单元 宽 1 个 节 距 ,以 利 形成 接头 。



s.4.4 对 于 针织 土工 织物 .复合 土 工 织物 或

其 他 土工 织物 ,用 刀 剪 切 试 样 可 能 会 影响 其 结构 ，

此 时 可 采用 热切 , 但 应 避免 损伤 图 T 1122-1 中 4

的 部 位 。



s$.$ 试 样 调 湿 和 状态 调节 : 按 本 规程 T 1121 一 ”图 T1122-2 土工 格 栅 试 样 图 (尺寸 和

File: library_data/gonglu/104-公路工程土工合成材料试验规程-JTGE50-2006/ocr/036.txt
公路 工程 土工 合成 材料 试验 规程 (JTG E50 一 2006)



2006 中 的 5.4 条 规定 进行 。

6 试验 步 又



6.1 拉 伸 试验 机 的 设 定



调整 两 夹具 间 的 隔 距 为 100mm + 3mm 再 加 上 接 缝 或 接头 宽度 ,土工 格 栅 、 土 工 网 除

外 。 选 择 试验 机 的 负荷 量程 ,使 断裂 强力 在 满 量程 负 荷 的 30% ~ 90 旬 之 间 。 设 定 试验 机

的 拉 伸 速度 ,使 试 样 的 拉 伸 速率 为 名 义 夹 持 长 度 的 (20% + 上 1% )/min。



6.2 夹 持 试 样



将 试 样 放 人 夹 钳 中 心 位 置 ,长 度 方向 与 受 力 方向 平行 ,保证 标记 线 与 钳 口 吻合 ,以 便

观察 试验 过 程 中 试 样 是 否 出 现 打 滑 。



对 于 湿 态 试 样 ,从 水 中 取出 后 3min 内 进行 试验 。



6.3 测定 接头 / 接 缝 拉 伸 强度



开启 拉 伸 试验 机 ,直至 接头 / 接 锋 或 材料 本 身 断 裂 ;? 记 录 最 大 负荷 ,精确 至 满 量程 的

2% ,观察 和 记录 断裂 原因 ;



(1) 试 样 断裂 ;



(2) 缝 线 断 裂 ;



(3) 试 样 与 接头 / 接 缝 滑脱;



(4) 接 颖 开裂;



(5) 上 述 两 种 或 多 种 组 合 ;



(6) 其 他 。



如 果 试 样 是 从 图 下 1122-1 4 点 处 开始 断裂 ,或 试 样 在 夹具 中 打滑 , 则 应 剔除 该 试验 结

果 并 另 取 一 试 样 进行 测试 。



7 结果 计算



7.1 接头 / 接 缝 强度

按 式 (T 1122-1) 分 别 计算 纵 向 或 横向 的 接头 / 接 颖 强度 ,精确 至 3 位 有 效 数 字 。

Si = PC (T 1122-1)

式 中 :5$ 一 一 接头 / 接 缝 强度 (kN/m) ;

Fr 一 一 最 大 负荷 (kN) ;

C 一 一 计算 系数 ,由 式 (T 1122-2) 或 式 (T 1122-3) 求 得 。



对 于 土工 织物 或 类 似 小 孔 结构 材料 :



C=I1/B (T 1122-2)

对 于 土工 网 .土工 格 李 或 类 似 材料 :



C= NL/LN， (T 1122-3)



8 一 一 试 样 宽度 (m) ;

File: library_data/gonglu/104-公路工程土工合成材料试验规程-JTGE50-2006/ocr/037.txt
力学 性 能 试验



Nu 一 一 样品 Im 宽 内 的 拉 伸 单 元 数 ;

N. 一 一 试 样 内 的 拉 伸 单元 数 。



7.2 按 本 规程 T 1102 一 2006 的 规定 计算 5 块 试 样 的 接头 / 接 颖 强度 的 平均 值 Sf、 接 头 /

接 缝 强度 的 变异 系数 C,。



7.3 ”接头 / 接 颖 效率

如 果 需 要 计算 接头 / 接 缝 效率 , 按 本 规程 T 1121 一 2006( 宽 条 拉 伸 试验 方法 ) 测 定 5 块

无 接头 / 接 缝 试 样 的 平均 拉 伸 强度 at 其 拉 伟 方向 应 与 接头 / 接 缝 试 样 相同 。

按 式 (T 1122-4) 计 算 接头 / 接 锋 效率 ,计算 至 小 数 点 后 1 位 。

已 = (Svyafr) x 100 (T 1122-4)

式 中 :2 一 一 接头 / 接 颖 效率 (% );

Sr 一 一 平均 接头 / 接 缝 强度 (kN/m) ;

af 一 一 无 接头 / 接 颖 材料 的 平均 拉 伸 强度 (KN/m)s



8 试验 报告



试验 报告 应 包括 以 下 内 容 :



(D) 样 品名 称 ` 规 格 \ 产 品 的 接合 方法 及 方向 、 试 样 是 否 采用 热切 ;

(2) 试 样 的 状态 , 即 干 态 或 湿 态 ;



(3) 拉 伸 试 验 机 的 类 型 及 夹具 型 式 ;



《4) 接 头 / 接 缝 强度 的 单个 值 ` 平 均值 和 变 肛 系数 ;



(5) 每 一 试 样 的 断裂 类 型 ;



《6) 如 果 需 要 的 话 : 给 出 接头 / 接 颖 效率;



(7) 任 何 偏离 规定 程序 的 详细 说 明 。



条 文 说 明



施工 中 土工 合成 材料 的 接头 / 接 缝 是 不 可 避免 的 ,而 接头 和 接 缝 处 往往 是 整个 结构 中 的 薄弱 点 ,从

某 种 意义 上 讲 接头 / 接 颖 的 强度 就 是 整个 产品 的 强度 ,直接 影响 工程 的 质量 和 寿命 ,所 以 新 增 了 “接头 /

接 缝 宽 条 拉 伸 试验 "方法 。 方 法 非 等 效 末 用 了 《土工 布 一 接头 / 接 缝 宽 条 拉 伸 试验 》(]ISO 10321: 1996)，

目的 是 通过 测试 产品 的 接头 / 接 缝 拉 伸 强 度 , 来 了 解 该 产品 实际 可 达到 的 强度 ,也 可 以 与 无 接头 / 接 颖

的 同一 产品 的 拉 伸 强度 进行 比较 ,确定 该 产品 的 接头 / 接 颖 效率。 目前 国内 外 关于 土工 合成 材料 接头 /

接 锋 强度 的 标准 见 表 T 1122-1。



接头 / 接 缝 宽 条 拉 伸 试验 方法 适用 于 含有 接头 / 接 缝 的 土工 织物 和 土工 格 栅 , 是 对 现成 的 接 缝 样品

进行 测试 ,对 于 无 接头 或 接 缝 的 样品 不 适用 。 这 是 因为 试验 方法 中 没有 规定 接头 / 接 颖 形式 ,但 如 果 有

协议 ,或 委托 方 提供 具体 的 接头 / 接 缝 方法 , 则 可 按 协议 或 提供 的 方法 制备 试 样 。 另 外 ,试验 不 计算 伸

长 率 。

File: library_data/gonglu/104-公路工程土工合成材料试验规程-JTGE50-2006/ocr/038.txt
公路 工程 土工 合成 材料 试验 规程 (JTG 了 50 一 2006)



表 T1122-1 土工 织物 及 其 产品 接 颖 强度 标准 及 主要 参数



标准 编号 试 样 宽度 (mm) 标 距 长 度 (mm) 拉 伸 速率 (mm/min)

ISO 10321:19%6 | 200 100 + 接 缝 宽度 + 上 3 (20% 寺 5% )Mmin

ASTM 4884 一 1996 | 200 100 10+3

AS 3706.6 一 1990 200 | 100+ 接 问 宽度 20

GBAT 16989 一 1997 200 100 + 接 缝 宽度 +3 20



T 1123 一 2006 ”条 带 拉 伸 试 验



1 适用 范围

1.1 本 方法 规定 了 单 筋 .单条 试 样 测定 土工 合成 材料 拉 伸 性 能 的 试验 方法 。 ，



1.2 本 方法 适用 于 各 类 土工 格 栅 、 土 工 加 钥 带 。

2 引用 标准



GB 8170 ”数值 修 约 规则

3 定义



3.T 名 义 夹 持 长 度



3.1.1 用 伸 长 计 测 量 时 ,名 义 夹 持 长 度 : 在 试 样 的 受 力 方向 上 ,标记 的 两 个 参考 点 间

的 初始 臣 离 ,一 般 为 60mm (两 边 距 试 样 对 称 中 心 为 30mm), 记 为 Po。



3.1.2 用 严 具 的 位 移 测 量 时 ,名义 夹 持 长 度 :初始 夹具 的 间 距 ,一 般 为 100mm, 记 为 Po。



3.2 了 预 负荷 伸 长



在 相当 于 最 大 负荷 1% 的 外 加 负荷 下 ,所 测 的 夹 持 长 度 的 增加 值 ,以 mm 表示 ( 见 图 T

1123-1 中 的 二"o)。



3.3 隔 距 长 度



试验 机 上 下 两 夹 持 器 之 间 的 距离 。 当 用 夹具 的 位 移 测量 时 , 隔 距 长 度 即 为 名 义 夹 持

长 度 。



3.4 实际 夹 持 长 度

名 义 夹 持 长 度 加 预 负 荷 伸 长 ( 预 加 张力 夹 持 时 )。



3.5 最 大 负荷

File: library_data/gonglu/104-公路工程土工合成材料试验规程-JTGE50-2006/ocr/039.txt
力学 性 能 试验



试验 中 所 得 到 的 最 大 拉 伸 力 ,以 KN 表示 ( 见 图 T 1123-1 中 的 万 点 )。

人

负荷 (KN )



最 大 负荷



| 时- AL 四 伟 长 量 (mm )



图 T 1123-1 松 式 夹 持 试 样 的 负荷 : 伸 长 曲线 图



3.6 伸 长 率

试验 中 试 样 实际 夹 持 长 度 内 变形 的 增加 量 与 实际 夹 持 长 度 的 比值 ,以 多 表示 。



3.7 最 大 负荷 下 伸 长 率

在 最 大 负荷 下 试 样 所 显示 的 伸 长 率 , 以 多 表示 。



3.8 ” 拉 伸 强 度

土工 格 栅 试 样 被 拉 伸 直至 断裂 时 每 单位 宽度 的 最 大 拉 伸 力 ,以 KN/m 表示 。



3.9 断裂 拉力

土工 加 筋 带 单条 试 样 被 拉 伸 直 至 断裂 过 程 中 所 能 承受 的 最 大 拉力 ,以 kN 表示 。

4 仪器 设备 及 材料

4.1 拉 伸 试验 机 :具有 等 速 拉 伸 功能 , 拉 伸 速率 可 以 设 定 ,并 能 测 读 拉 伸 过 程 中 试 样 的

拉力 和 伸 长 量 , 记 录 拉 力 - 伸 长 曲线 。



4.2 夹具 : 钳 口 应 有 足够 的 约束 力 , 人 允许 采用 适当 措施 避免 试 样 滑 移 和 损伤 。

注 :对 大 多 数 材 料 宜 使 用 压缩 式 夹 具 , 但 对 那些 使 用 压缩 式 夹具 出 现 过 多 钳 口 断裂 或 滑 移 的 材料 ,可 采用 绞盘 式 夹

具 。



4.3 伸 长 计 : 能 够 测量 试 样 上 两 个 标记 点 之 间 的 距离 ,对 试 样 无 任何 损伤 和 滑 移 , 能 反



映 标记 点 的 真实 动 程 。 伸 长 计 包 括 力学 光学 或 电子 形式 的 ,精度 应 不 超过 + lmm。

一 33 一

File: library_data/gonglu/104-公路工程土工合成材料试验规程-JTGE50-2006/ocr/040.txt
公路 工程 土工 合成 材料 试验 规程 (JTG E50 一 2006)



5 试 样 制 备

s.1 取样 : 按 本 规程 T 1101 一 2006 的 规定 取样 。



 $.2 试 样 数 量 : 土 工 格 要 纵 向 和 横向 各 裁 取 至 少 5 根 单 筋 试 样 ;土工 加 筋 带 裁 取 至 少 5

条 试 样 。



S$.3 试 样 太 十



5.3.1 对 于 土工 格 橱 , 单 筋 试 样 应 有 足够 的 长 度 , 试 样 的 夹 持 线 在 节点 处 , 除 被 夹 钳

夹 持 住 的 节点 或 交叉 组 织 外 ,还 应 包含 至 少 1 个 节点 或 交叉 组 织 。



如 使 用 伸 长 计 , 标 记 点 应 标 在 筋 条 试 样 的 中 心 上 , 两 个 标记 点 之 间 应 至 少 间 隔 60mm，

并 至 少 含有 1 个 节点 或 1 个 交叉 组 织 , 夹 持 长 度 应 为 数 个 完整 节 上 。



5.3.2 ”对 于 土工 加 筋 带 , 试 样 应 有 足够 的 长 度 以 保证 夹具 间 上 100mm。 为 控制 滑 移 ,可

沿 试 样 的 整个 宽度 与 试 样 长 度 方向 垂直 地 画 两 条 间隔 100mm 的 标记 线 (不 包含 绞盘 夹具 )。



s.4 试 样 调 湿 和 状态 调节 : 按 本 规程 个 1101 中 的 第 5 条 规定 进行 。

6 试验 步 又



6.1 拉 伸 试验 机 的 设 定



”选择 试验 机 的 负荷 量程 使 断裂 强力 在 满 量 程 负荷 的 30% ~ 90% 之 间 。 设 定 试验 机

的 拉 伸 速 度 ,使 试 样 的 拉 伸 速率 为 名 义 赤 持 长 度 的 (20% + 1% )/min。 如 使 用 绞盘 夹具 ，

在 试验 前 应 使 绞盘 申 心间 距 保持 最 小 并 且 在 试验 报告 中 注 明 使 用 了 绞盘 夹具 。



6.2 试 样 的 夹 持 和 预 张

将 试 样 在 炎 具 中 对 中 夹 持 ,对 已 夹 持 好 的 试 件 进行 预 张 , 预 张力 相当 于 最 大 负荷 的

1% ,记录 因 预 张 试 样 产 生 的 夹 持 长 度 的 增加 值 玉 o( 见 图 T 1123-1)。



6.3 使 用 伸 长 计时

在 分 别 距 试 样 中 心 30mm 的 两 个 标记 点 处 安装 伸 长 计 , 不 能 对 试 样 有 任何 损伤 ,并 确

保 试 验 中 标记 点 无 滑 移 。



6.4 测定 拉 伸 性 能

开动 试验 机 连续 加 荷 直至 试 样 断 裂 ,停机 并 恢复 至 初始 标 臣 位 置 ,记录 最 大 负荷 , 精

确 至 满 量程 的 0.2% ;记录 最 大 负荷 下 的 伸 长 量 , 精 确 到 小 数 点 后 1 位 。



如 试 样 在 上 距 钳 口 Smm 范围 内 断裂 ,结果 应 予 吻 除 。 如 试 样 在 夹具 中 滑 移 , 或 者 多 于
