Repository: Sevenxxxx/guifanchaxun

# 规范查询（guifan-chaxun）

面向中国工程规范及库内公文、通知、表格等资料的本地索引 skill。查询时按“书架 → 目录 → 章节 → 原文”逐级定位，不依赖向量数据库。

## 初始化（Windows）

1. 安装 Python 3.12，并确认 `python --version` 可用。
2. 在项目根目录执行 `python -m pip install -r requirements.txt`。
3. 安装 Tesseract 5，并在 `tools/guifan-chaxun-scripts/config.json` 中确认其路径；项目自带 `chi_sim` 语言包目录。
4. 把原始资料放入 `guifansrc/`，然后执行：

   ```powershell
   python tools/guifan-chaxun-scripts/scripts/spec.py index --all
   python tools/guifan-chaxun-scripts/scripts/spec.py status
   ```

旧版 Office/WPS 文件还需要已安装的 Office 或 WPS；Git 提交审查钩子需要 Git for Windows 提供的 `bash`。

File: library_data/gonglu/100-公路工程水泥及水泥混凝土试验规程-JTG3420-2020/chapters/ch11-水泥混凝土拌合物性能试验.md
# 章 4:水泥混凝土拌合物性能试验
# 规范: (100-公路工程水泥及水泥混凝土试验规程-JTG3420-2020) | 页码:PDF 95-148 | 正文页 89-142
# 条文范围:2.1-4.2
# 类型:正文
# 生成:spec.py index 2026-08-26 | 页内标记【第 N 页】用于回源

【第 95 页|正文页 89】
89 
4 水泥混凝土拌合物性能试验 
T 0521—2005 水泥混凝土拌合物的拌和与现场取样方法 
1 目的、适用范围和引用标准 
本方法规定了水泥混凝土拌合物室内拌和与现场取样方法。 
本方法适用于普通水泥混凝土的拌和与现场取样，也适用于轻质水泥混凝土、防水水泥
混凝土、碾压水泥混凝土等其他特种水泥混凝土的拌和与现场取样，但因其特殊性所引起的
对仪具及方法的特殊要求，均应按这些水泥混凝土的相关技术规定进行。 
引用标准： 
《混凝土试验用搅拌机》（JG 244） 
《混凝土试验用振动台》（JG/T 245） 
2 仪具与材料 
2.1 强制式搅拌机：应符合现行《混凝土试验用搅拌机》（JG 244）的规定。 
2.2 振动台：应符合现行《混凝土试验用振动台》（JG/T 245）的规定。 
2.3 磅秤：最大量程不小于50kg，感量不大于5g。 
2.4 天平：最大量程不小于2 000g，感量不大于1g。 
2.5 其他：铁板、铁铲等。 
3 拌和步骤 
3.1 拌和时保持室温20℃±5℃，相对湿度大于50%。 
3.2 拌和前，应将材料放置在温度为20℃±5℃的室内，且时间不宜少于24h。 
3.3 为防止粗集料的离析，可将集料分档堆放，使用时再按一定比例混合。试样从抽样
至试验结束的整个过程中，避免阳光直晒和水分蒸发，必要时应采取保护措施。 
3.4 拌合物的总量至少应比所需量多20%以上。拌制混凝土的材料以质量计，称量的精
确度：集料为±1%，水、水泥、掺合料和外加剂为±0.5%。 
3.5 粗集料、细集料均以干燥状态（含水率小于0.5%的细集料和含水率小于0.2%的粗
集料）为基准，计算用水量时应扣除粗集料、细集料的含水量。 
3.6 外加剂的加入： 
（1）对于不溶于水或难溶于水且不含潮解型盐类的外加剂，应先和一部分水泥拌和，
以保证分散。 
（2）对于不溶于水或难溶于水但含潮解型盐类的外加剂，应先和细集料拌和。 
（3）对于水溶性或液体外加剂，应先和水均匀混合。

【第 96 页|正文页 90】
90 
（4）其他特殊外加剂，尚应符合相关标准的规定。 
3.7 拌制混凝土所用各种用具，如铁板、铁铲、抹刀，应预先用水润湿，使用后必须清
洗干净。 
3.8 使用搅拌机前，应先用少量砂浆进行涮膛，再刮出涮膛砂浆，以避免正式拌和混凝
土时水泥砂浆黏附筒壁的损失。涮膛砂浆的水灰比及砂灰比，应与正式的混凝土配合比相同。 
3.9 用拌和机拌和时，拌和量宜为搅拌机最大容量的1/4~3/4。 
3.10 搅拌机搅拌： 
按规定称好原材料，往搅拌机内顺序加入粗集料、细集料、水泥。开动搅拌机，将材料
拌和均匀，在拌和过程中将徐徐加水，全部加料时间不宜超过2min。水全部加入后，继续
拌和约2min，而后将拌合物倒出在铁板上，再经人工翻拌1~2min，务必使拌合物均匀一致。 
3.11 人工拌和： 
采用人工拌和时，先用湿布将铁板、铁铲润湿，再将称好的砂和水泥在铁板上拌匀，加
入粗集料，再混和搅拌均匀。而后将此拌合物堆成长堆，中心扒成长槽，将称好的水倒入约
一半，将其与拌合物仔细拌匀，再将材料堆成长堆，扒成长槽，倒入剩余的水，继续进行拌
和，来回翻拌至少10 遍。 
3.12 从试样制备完毕到开始做各项性能试验不宜超过5min（不包括成型试件）。 
4 现场取样 
4.1 新拌混凝土现场取样：凡是从搅拌机、料斗、运输小车以及浇制的构件中取新拌混
凝土代表性样品时，均须从三处以上的不同部位抽取大致相同份量的代表性样品（不要抽取
已经离析的混凝土），在室内集中用铁铲翻拌均匀，而后立即进行拌合物的试验。拌合物取
样量应多于试验所需数量的1.5 倍，且最小体积不宜小于20L。 
4.2 从第一次取样到最后一次取样，不宜超过15min。 
条文说明 
水泥混凝土拌合物的性能与拌和过程密切相关，为规范室内拌和水泥混凝土拌合物和现场混凝土拌合
物取样，特制定本方法。 
由于配合比计算时以原料干燥状态为基准，所以，应事先测得原材料的含水率，然后在拌和加水时扣
除。

【第 97 页|正文页 91】
91 
4.1 水泥混凝土拌合物的工作性能试验 
T 0522—2005 水泥混凝土拌合物稠度试验方法（坍落度仪法） 
1 目的、适用范围和引用标准 
本方法规定了采用坍落度仪测定水泥混凝土拌合物稠度的试验方法。 
本方法适用于坍落度大于10mm、集料最大粒径不大于31.5mm 的水泥混凝土坍落度的
测定。 
引用标准： 
《混凝土坍落度仪》（JG/T 248） 
水泥混凝土拌合物的拌和与现场取样方法 （T 0521） 
2 仪具与材料 
2.1 坍落筒：如图T 0522-1 所示，应符合现行《混凝土坍落度仪》（JG/T 248）的规定。
坍落筒为铁板制成的截头圆锥筒，厚度不小于1.5mm，内侧平滑，没有铆钉头之类的突出
物，在筒上方约2/3 高度处有两个把手，近下端两侧焊有两个踏脚板，保证坍落筒可稳定操
作，坍落筒尺寸见表T 0522-1。 
 
图T 0522-1 坍落度试验用坍落筒（尺寸单位：mm） 
表T 0522-1 坍落筒尺寸 
集料最大粒径
（mm） 
筒的名称 
筒的内部尺寸（mm） 
底面直径 
顶面直径 
高度 
≤31.5 
标准坍落筒 
200±2 
100±2 
300±2 
 
2.2 捣棒：直径为16mm、长约600mm，并具有半球形端头的钢质圆棒。

【第 98 页|正文页 92】
92 
2.3 钢尺：分度值为1mm。 
2.4 其他：小铲、木尺、抹刀和钢平板等。 
3 试验步骤 
3.1 试验前将坍落筒内外洗净，放在经水润湿过的平板上（平板吸水时应垫塑料布），
并踏紧踏脚板。 
3.2 将代表样分三层装入筒内，每层装入高度稍大于筒高的1/3，用捣棒在每一层的横
截面上均匀插捣25 次。插捣在全部面积上进行，沿螺旋线由边缘至中心，插捣底层时插至
底部，插捣其他两层时，应插透本层并插入下层约20~30mm，插捣须垂直压下（边缘部分
除外），不得冲击。在插捣顶层时，装入的混凝土高出坍落筒，随插捣过程随时添加拌合物，
当顶层插捣完毕后，将捣棒用锯和滚的动作，清除多余的混凝土，用抹刀抹平筒口，刮净筒
底周围的拌合物，而后立即垂直地提起坍落筒，提筒宜控制在3~7s 内完成，并使混凝土不
受横向及扭力作用。从开始装料到提出坍落筒整个过程应在150s 内完成。 
3.3 将坍落筒放在锥体混凝土试样一旁，筒顶平放木尺，用钢尺量出木尺底面至试样顶
面最高点的垂直距离，即为该混凝土拌合物的坍落度，精确至1mm。 
3.4 当混凝土试件的一侧发生崩坍或一边剪切破坏，则应重新取样另测。如果第二次仍
发生上述情况，则表示该混凝土和易性不好，应记录。 
3.5 当混凝土拌合物的坍落度大于160mm 时，用钢尺测量混凝土扩展后最终的最大直
径和最小直径，在这两个直径之差小于50mm 的条件下，用其算术平均值作为坍落扩展度
值；否则，此次试验无效。 
3.6 坍落度试验的同时，可用目测方法评定混凝土拌合物的下列性质，并予记录。 
（1）棍度：按插捣混凝土拌合物时难易程度评定。分“上”“中”“下”三级。 
“上”：表示插捣容易； 
“中”：表示插捣时稍有石子阻滞的感觉； 
“下”：表示很难插捣。 
（2）黏聚性：观测拌合物各组成分相互黏聚情况。评定方法是用捣棒在已坍落的混凝
土锥体侧面轻打，如锥体在轻打后逐渐下沉，表示黏聚性良好；如锥体突然倒坍、部分崩裂
或发生石子离析现象，则表示黏聚性不好。 
（3）保水性：指水分从拌合物中析出情况，分“多量” “少量”“无”三级评定。 
“多量”：表示提起坍落筒后，有较多水分从底部析出； 
“少量”：表示提起坍落筒后，有少量水分从底部析出； 
“无”：表示提起坍落筒后，没有水分从底部析出。 
4 结果处理 
混凝土拌合物坍落度和坍落扩展值以毫米（mm）为单位，测量值精确至1mm，结果修

【第 99 页|正文页 93】
93 
约至5mm。 
5 试验报告 
试验报告应包括下列内容： 
（1） 要求检测的项目名称、执行标准； 
（2） 原材料的品种、规格和产地以及混凝土配合比； 
（3） 试验日期及时间； 
（4） 仪器设备的名称、型号及编号； 
（5） 环境温度和湿度； 
（6） 搅拌方式； 
（7） 水泥混凝土拌合物坍落度（坍落扩展度）； 
（8） 要说明的其他内容，如棍度、黏聚性和保水性。 
条文说明 
本方法参照《普通混凝土拌合物性能试验方法标准》（GB/T 50080—2016）和ASTM C  143 编制。
在评价水泥混凝土拌合物的稠度方面，坍落度试验是重要指标之一。随着近年来流态混凝土的推广，本方
法中增加了坍落扩展度来评价其稠度。同时还增加了其他评价水泥混凝土拌合物工作性能的指标：棍度、
黏聚性和保水性。 
坍落度试验可以认为是测量水泥混凝土拌合物在自重作用下流动的抗剪性。ISO 4109 中规定了拌合物
稠度分级，见表T 0522-2。 
表T 0522-2 水泥混凝土拌合物的稠度分级 
级别 
坍落度（mm） 
级别 
坍落度（mm） 
特干硬 
— 
低塑 
50~90 
很干稠 
— 
塑性 
100~150 
干稠 
10~40 
流态 
＞160

【第 100 页|正文页 94】
94 
T 0523—2005 水泥混凝土拌合物稠度试验方法（维勃仪法） 
1 目的、适用范围和引用标准 
本方法规定了用维勃稠度仪测定水泥混凝土拌合物稠度的试验方法。 
本方法适用于集料最大粒径不大于31.5mm 的水泥混凝土及维勃时间在5~30s 的干稠性
水泥混凝土的稠度测定。 
引用标准： 
《维勃稠度仪》（JG/T 250） 
水泥混凝土拌合物的拌和与现场取样方法 （T 0521） 
2 仪具与材料 
2.1 稠度仪（维勃仪）：如图T 0523-1 所示，应符合现行《维勃稠度仪》（JG/T 250）
的规定。 
 
图T 0523-1 稠度仪（维勃仪） 
1-容量筒；2-坍落筒；3-圆盘；4-滑杆；5-套筒；6-螺栓；7-漏斗； 
8-支柱；9-定位螺栓；10-荷载；11-元宝螺栓；12-旋转架 
（1）容量筒：为金属圆筒，内径为240mm±5mm、高为200mm、壁厚为3mm、底厚为
7.5mm。容器应不漏水并有足够刚度，上有把手，底部外伸部分可用螺母将其固定在振动
台上。 
（2）坍落筒：筒底部直径为200mm±2mm、顶部直径为100mm±2mm、高度为
300mm±2mm、壁厚不小于1.5mm，上、下开口并与锥体轴线垂直，内壁光滑，筒外安有把
手。 
（3）透明圆盘：用透明塑料制成，上装有滑杆4。滑杆可以穿过套筒5 垂直滑动。套
筒装在一个可用螺栓6 固定位置的旋转悬臂上。悬臂上还装有一个漏斗7。坍落筒在容器中
放好后，转动旋臂，使漏斗底部套在坍落筒上口。旋臂装在支柱8上，可用定位螺栓9固定
位置。滑杆和漏斗的轴线应与容器的轴线重合。

【第 101 页|正文页 95】
95 
圆盘直径为230mm±2mm、厚为10mm±2mm，圆盘、滑杆及荷重块组成的滑动部分总
质量为2.75kg±0.05kg。滑杆刻度可用来测量坍落度值。 
（4）振动台：工作频率为50Hz±3Hz，空载振幅为0.5mm±0.1mm，上有固定容器的螺
栓。 
2.2 捣棒：直径为16mm、长约600mm，并具有半球形端头的钢质圆棒。 
2.3 秒表：分度值为0.5s。 
3 试验步骤 
3.1 将容量筒1 用螺母固定在振动台上，放入润湿的坍落筒2，把漏斗7 转到坍落筒上
口，拧紧螺栓9，使漏斗对在坍落筒口上方。 
3.2 按坍落度试验步骤，分三层经漏斗装拌合物，每装一层用捣棒从周边向中心螺旋
形均匀插捣25 次，插捣底层时捣棒应贯穿整个深度，插捣第二层时，捣棒应插透本层至下
一层的表面，捣毕第三层混凝土后，拧松螺栓6，把漏斗转回到原先的位置，并将筒模顶上
的混凝土刮平，然后轻轻提起筒模。 
3.3 拧紧定位螺栓9，使圆盘可定向地向下滑动，仔细转圆盘到混凝土上方，并轻轻与
混凝土接触。检查圆盘是否可以顺利滑向容器。 
3.4 开动振动台并按动秒表，通过透明圆盘观察混凝土的振实情况，当圆盘整个底面
刚被水泥浆布满时，立即按停秒表和关闭振动台，记下秒表所记时间，精确至1s。 
3.5 仪器每测试一次后，必须将容器、筒模及透明圆盘洗净擦干，并在滑杆等处涂薄
层黄油，以备下次使用。 
4 结果处理 
水泥混凝土拌合物稠度的维勃时间用秒（s）表示；以两次试验结果的平均值作为混凝
土拌合物稠度的维勃时间，结果精确到1s。 
5 试验报告 
试验报告应包括下列内容： 
（1） 项目名称、执行标准； 
（2） 原材料的品种、规格和产地以及混凝土配合比； 
（3） 试验日期及时间； 
（4） 仪器设备的名称、型号及编号； 
（5） 环境温度和湿度； 
（6） 混凝土拌合物维勃时间； 
（7） 要说明的其他内容。

【第 102 页|正文页 96】
96 
条文说明 
本方法参照《普通混凝土拌合物性能试验方法标准》（GB/T 50080—2016）编制。维勃试验是将新拌
水泥混凝土装入坍落筒内后再拔去坍落筒，并将透明圆盘放在圆锥混凝土顶面，然后在规定频率和振幅下
振动，直到透明圆盘的下表面完全布满水泥浆为止。但试验中由于水泥浆润湿圆盘底不均匀，判断试验终
点较难。 
ISO 4103 中规定了水泥混凝土拌合物稠度分级，见表T 0523-1。 
表T 0523-1 水泥混凝土拌合物的稠度分级 
级别 
维勃时间（s） 
级别 
维勃时间（s） 
特干硬 
≥30 
低塑 
10~5 
很干稠 
30~21 
塑性 
≤4 
干稠 
20~11 
流态 
-

【第 103 页|正文页 97】
97 
T 0524—2005 碾压混凝土拌合物稠度试验方法（改进VC 法） 
1 目的、适用范围和引用标准 
本方法规定了改进VC 法测定碾压混凝土拌合物稠度的试验方法。 
本方法适用于试验室及现场测定路面碾压混凝土拌合物的稠度。 
引用标准： 
《维勃稠度仪》（JG/T 250） 
水泥混凝土拌合物的拌和与现场取样方法 （T 0521） 
2 仪具与材料 
2.1 维勃稠度仪：由下列几个部分组成，如图T 0524-1 所示。 
（1）振动台：工作频率为50Hz±3Hz，空载（含筒）振幅为0.5mm±0.1mm。 
（2）容量筒：金属制成，内径为240mm±5mm、内高为200mm、壁厚约为3mm、底厚
约为7.5mm。容量筒应不漏水并有足够刚度，上有把手，底部外伸部分可用螺母固定在振
动台上。 
（3）透明圆盘：用透明有机玻璃制成，上装有滑杆。圆板直径为230mm±2mm、厚为
10mm±2mm，荷重和滑杆的总质量为2.75kg±0.05kg，滑杆可通过套筒垂直滑动。滑杆及套
筒的轴线与容器轴线重合。 
（4）配重砝码：单个质量为8.7kg，应能与滑杆固定。 
 
图T 0524-1 维勃稠度仪简图 
1-螺栓；2-滑杆；3-砝码；4-圆盘；5-转向弯杆；6-容量筒； 
7-固定螺栓；8-台面；9-弹簧；10-底座；11-配重砝码（两个） 
2.2 捣棒：直径为16mm、长约600mm，并具有半球形端头的钢质圆棒。 
2.3 秒表：分度值为0.5s。 
2.4 磅秤：最大量程不小于50kg，感量不大于5g。 
2.5 橡皮锤、抹刀等。

【第 104 页|正文页 98】
98 
3 试验步骤 
3.1 试验前用湿布擦拭容量筒内壁及透明圆盘的上、下面。 
3.2 取质量均匀、有代表性的水泥混凝土试样约25kg。 
3.3 将试样分两层装入容量筒内，底层应超容量筒高度的一半，上层应高出筒口。每
装一层用捣棒从容量筒周边向中心螺旋形均匀插捣25 次。插捣底层时，捣棒应贯穿整个深
度但不触及筒底；插捣上层时，捣棒应插入底层表面以下10~20mm。每层插捣后，用橡皮
锤均匀敲击容量筒周围10 次，以消除插捣产生的孔洞；上层插捣完毕后，用金属抹刀除去
高出筒口的试样，并将表面抹平。 
3.4 将装有试样的容量筒固定于振动台上，并把透明圆盘连同荷重及配重砝码加到拌
合物表面。 
3.5 开动振动台，同时按下秒表，注意观察透明圆盘下试样表面出浆情况。当出浆面积
为一半时（圆盘面积的一半），立即按停秒表，即为混凝土的改进VC 值(s)，精确至1s。 
3.6 当圆盘下的试模半面积出浆时，只记录VC 值，但不关闭振动台，使其继续振至
60s 时再停机。停机后，提取圆盘及配重砝码，对试样表面的平整情况及出浆程度进行评
分，评分标准参考表T 0524-1。 
表T 0524-1 试样表面评分标准值 
评分 
5 
4 
3 
2 
1 
表面评分 平整出浆很好 平整出浆较好 平整基本出浆 有缺陷出浆不足 不平整且无浆 
4 结果处理 
每个试样重复两次试验，以两次测值的平均值作为试验结果，精确至1s；如果两次测
值与平均值的误差均超过20%，试验结果无效。 
5 试验报告 
试验报告应包括下列内容： 
（1） 要求检测的项目名称、执行标准； 
（2） 原材料的品种、规格和产地以及混凝土配合比； 
（3） 试验日期及时间； 
（4） 仪器设备的名称、型号及编号； 
（5） 环境温度和湿度； 
（6） 碾压混凝土拌合物的改进VC 值； 
（7） 试样表面评分值；

【第 105 页|正文页 99】
99 
（8） 要说明的其他内容。 
条文说明 
由于碾压混凝土拌合料属超干硬性混凝土，普通混凝土的稠度测定方法（坍落度仪法、维勃仪法）均
不适用。根据资料，马歇尔击实法、土工击实法及改进VC 法均可用于碾压混凝土拌合物稠度的评定，对
三种方法的大量对比试验表明，改进VC 法的试验时间短，精度高，并且与混凝土的施工性能有较好的相
关关系，更适于稠度较大的路用碾压混凝土。 
稠度是路面碾压混凝土配合比设计的重要指标，也是影响路面平整度和压实度的关键因素。稠度较低，
路面容易压实，但平整度难以保证；提高稠度可改善平整度，但稠度过大，路面压实度难以达到要求。根
据经验，路面碾压改进VC 值在35~45s 较为适宜。

【第 106 页|正文页 100】
100 
T 0528—2005 水泥混凝土拌合物泌水试验方法 
1 目的、适用范围和引用标准 
本方法规定了水泥混凝土拌合物泌水的试验方法。 
本方法适用于集料最大粒径不大于31.5mm 的水泥混凝土拌合物泌水的测定。 
引用标准： 
《混凝土坍落度仪》（JG/T 248） 
水泥混凝土拌合物的拌和与现场取样方法 （T 0521） 
2 仪具与材料 
2.1 试样筒：试样筒为刚性金属圆筒，两侧装有把手，筒壁坚固且不漏水。对于集料
最大粒径不大于31.5mm 的拌合物采用5L 的试样筒，其内径与内高均为186mm±2mm，壁
厚约为3mm，并配有筒盖。 
2.2 振动台：工作频率为50Hz±3Hz，空载（含筒）振幅为0.5mm±0.1mm。 
2.3 台秤：最大量程不小于50kg，感量不大于5g。 
2.4 量筒：容量分别为10mL、50mL、100mL 的量筒各一个，分度值均为1mL。 
2.5 捣棒：直径为16mm、长约600mm，并具有半球形端头的钢质圆棒。 
2.6 秒表：分度值为1s。 
3 试验步骤 
3.1 试验室温度为20℃±2℃，相对湿度不小于50%。 
3.2 应用湿布湿润试样筒内壁后立即称量，记录试样筒的质量
0
m 。再将混凝土试样装
入试样筒，混凝土的装料及捣实方法如下： 
（1）坍落度不大于90mm，用振动台振实。将试样一次装入试样筒内，开启振动台，
振动应持续到表面出浆为止，且应避免过振；使混凝土拌合物低于试样筒表面
30mm±3mm，并用抹刀抹平，抹平后立即称量并记录试样筒与试样的总质量
1
m ，开始计
时。 
（2）坍落度大于90mm，用捣棒捣实。混凝土拌合物应分两层装入，每装一层混凝土
拌合物，应用捣棒由边缘向中心按螺旋形均匀地插捣25 次，插捣底层时捣棒应贯穿整个深
度，插捣第二层时，捣棒应插透本层至下一层的表面；每一层捣完后用橡皮锤轻轻敲击容
器外壁5~10 次，直到拌合物表面插捣孔消失并不见大气泡为止；使混凝土拌合物表面低于
试样筒表面30mm±3mm，并用抹刀抹平，抹平后立即称量并记录试样筒与试样的总质量
1
m ，开始计时。 
3.3 保持试样筒水平且不振动，试验过程中除了吸水操作外，应始终盖好筒盖。

【第 107 页|正文页 101】
101 
3.4 拌合物加水拌和开始计时，从计时开始后的60min 内，每10min 吸取一次试样表面
渗出的水。60min后，每30min吸取一次试样表面渗出的水，直到认为不再泌水为止。为便
于吸水，每次吸水前2min，将一片35mm 厚的垫块，垫入筒底一侧使其倾斜；吸水后，恢
复水平。吸出的水放入量筒中，记录每次吸水的水量并计算累计水量V ，精确到1mL。当
吸水累计总量用质量表述时，用
w
W 表示。 
4 结果计算 
4.1 泌水量，按式（T 0528-1）计算： 
A
V
Ba 
                            （T 0528-1） 
式中：
a
B ——单位面积混凝土拌合物的泌水量（mL/mm2）； 
V ——累计吸水量（mL）； 
A ——试件外露表面面积（mm2）。 
计算结果精确至0.01 mL/mm2。 
以3 个试样测试值的算术平均值作为试验结果，结果精确至0.01 mL/mm2。如果其中一
个与中间值之差超过中间值的15%，则以中间值为试验结果。如果最大值和最小值与中间
值之差超过中间值的15%，则试验无效。 
4.2 泌水率，按式（T 0528-2）计算： 
1
0
100
(
/
)(
)
w
W
B
%
w m m
m



           （T 0528-2） 
式中：    B ——泌水率（%）； 
w
W ——泌水总量（g）； 
m ——拌和混凝土时，拌合物总质量（g）； 
w ——拌和混凝土时，拌合物所需总用水量（g）； 
1
m ——泌水前试样筒及试样总质量（g）； 
0
m ——试样筒总质量（g）。 
计算结果精确至1%。 
以3 个试样测试值的算术平均值作为试验结果，结果精确至1%。如果其中一个与中间
值之差超过中间值的15%，则以中间值为试验结果。如果最大值和最小值与中间值之差超
过中间值的15%，则试验无效。 
5 试验报告 
试验报告应包括下列内容：

【第 108 页|正文页 102】
102 
（1） 要求检测的项目名称、执行标准； 
（2） 原材料的品种、规格和产地以及混凝土配合比； 
（3） 试验日期及时间； 
（4） 仪器设备的名称、型号及编号； 
（5） 环境温度和湿度； 
（6） 捣实方法； 
（7） 水泥混凝土拌合物总用水量和总质量； 
（8） 试样筒质量、试样筒和试样总质量； 
（9） 每次吸水时间和对应的吸水量； 
（10） 泌水量和泌水率； 
（11） 要说明的其他内容。 
条文说明 
本方法参照《普通混凝土拌合物性能试验方法标准》（GB/T 50080—2016）编制。泌水通常是由于新
拌混凝土内部颗粒沉淀所引起，颗粒体系不能保持所有拌和水。

【第 109 页|正文页 103】
103 
T 0531—2020 水泥混凝土拌合物压力泌水率试验方法 
1 目的、适用范围和引用标准 
本方法规定了水泥混凝土拌合物压力泌水的试验方法。 
本方法适用于集料最大粒径不大于31.5mm 的水泥混凝土拌合物压力泌水的测定。 
 
2 仪具与材料 
2.1 压力泌水仪：主要部件包括压力表、缸体、工作活塞、筛网等（图T 0531-1）。压
力表最大量程为6MPa，最小分度值不大于0.1MPa；缸体内径为125mm±0.02mm，内高为
200mm±0.2mm，工作活塞压强为3.2MPa，公称直径为125mm，筛网孔径为0.315mm。 
2.2 捣棒：直径为16mm，长约600mm，并具有半球形端头的钢质圆棒。 
2.3 烧杯：容量宜为150mL。 
2.3 量筒：容量为200mL。 
3 试验步骤 
3.1 混凝土拌合物应分两层装入压力泌水仪的缸体容器内，每装一层混凝土拌合物，应
用捣棒由边缘向中心按螺旋形均匀地插捣25 次，插捣底层时捣棒应贯穿整个深度，插捣第
二层时，捣棒应插透本层至下一层的表面；每一层捣完后用橡皮锤轻轻沿容器外壁敲打5~10
次，进行振实，直至混凝土拌合物表面插捣孔消失并不见大气泡为止。捣实的混凝土拌合物
表面应低于压力泌水仪缸体筒口30mm±2mm。 
3.2 自密实混凝土应一次性填满，且不应进行振动和插捣。 
 
图T 0531-1 压力泌水仪 
6.0MPa 
10 
1 
2 
3 
4 
5 
6 
7 
8 
9 
11 
12

【第 110 页|正文页 104】
104 
1-压力表；2-接头（接手动油泵）；3-上盖；4-缸体；5-底座；6-筛网；7-泌水管阀门； 
8-O 型密封圈；9-筛板；10-试件；11-活塞密封圈；12-活塞 
3.3 安装完毕后应在15s 以内给混凝土拌合物试样加压至3.2MPa；并应在2s 内打开泌
水阀门，同时开始计时，并保持恒压，泌出的水接入150mL 烧杯里，并应移至量筒中读取
泌水量，精确至1mL。 
3.4 加压至10s 时读取泌水量
10
V ，加压至140s 时读取泌水量
140
V
。 
4 结果计算 
压力泌水率，按式（T 0531-1）计算： 
10
140
100
V
V
B
%
V


                  （T 0531-1） 
式中：    
V
B ——压力泌水率（%）； 
10
V ——加压至10s 时的泌水量（mL）； 
140
V
——加压至140s 的泌水量（mL）。 
计算结果精确至1%。 
5 试验报告 
试验报告应包括下列内容： 
（1） 原材料的品种、规格和产地； 
（2） 仪器设备的名称、型号及编号； 
（3） 环境温度和湿度； 
（4） 加压至10s 时的泌水量
10
V 和加压至140s 时的泌水量
140
V
； 
（5） 压力泌水率
V
B ； 
（6） 要说明的其他内容。 
条文说明 
本方法参照《普通混凝土拌合物性能试验方法标准》（GB/T 50080—2016）编制，压力泌水率是衡量
泵送混凝土泵送过程中在泵送压力作用下拌合物质量稳定性的一项重要评判指标。 
泵送混凝土拌和物在管道中的压力推动下进行输送，水是传递压力的介质，如果在泵送过程中，由于
压力大或管道弯曲、变径等出现“脱水现象”，水分会通过集料间空隙渗透而使集料聚结，引起堵塞。压
力泌水率试验可以测定拌和料的保水性，反映阻止拌和水在压力下渗透流动的内阻力。通常压力泌水率不
宜超过20%。

【第 111 页|正文页 105】
105 
T 0532—2020 水泥混凝土拌合物坍落扩展度及扩展时间试验方法 
1 目的、适用范围和引用标准 
本方法规定了水泥混凝土拌合物坍落扩展度及扩展时间的试验方法。 
本方法适用于集料最大粒径不大于31.5mm、坍落度不小于160mm 的水泥混凝土坍落
扩展度和扩展时间的测定。 
引用标准： 
《混凝土坍落度仪》（JG/T 248） 
水泥混凝土拌合物的拌和与现场取样方法  （T 0521） 
2 仪具与材料 
2.1 坍落筒：应符合现行《混凝土坍落度仪》（JG/T 248）的规定。 
2.2 坍落度底板：应采用边长不小于1 000mm 的正方形平板、最大挠度不大于3mm 的
钢板，并应在平板表面标出坍落度筒的中心位置和直径分别为200mm、300mm、500mm、
600mm、700mm、800mm 及900mm 的同心圆，其形状如图T 0532-1 所示。 
 
图T 0532-1 坍落度底板示意图（尺寸单位：mm） 
2.3 捣棒：直径16mm 长约600mm，并具有半球形端头的钢质圆棒。 
2.4 秒表：分度值为0.1s。 
2.5 钢尺：最大量程不小于1 000mm，分度值不大于1mm。 
2.6 其他：抹布、铲子、抹刀等。 
3 试验步骤 
3.1 用海绵或毛巾润湿底板和坍落筒，在坍落度内壁和底板上应无明水；底板放置在坚
实的水平面上，坍落筒放在底板中心位置，下缘与200mm 刻度圈重合，坍落筒在装料时保
持位置固定不动。

【第 112 页|正文页 106】
106 
3.2 混凝土拌合物应分三层均匀装入坍落筒内，每装一层混凝土拌合物，应用捣棒由边
缘向中心按螺旋形均匀地插捣25 次，捣实后每层混凝土拌合物试样高度约为筒高的1/3；插
捣底层时，捣棒应贯穿整个深度，插捣第二层和顶层时，捣棒应插透本层至下一层的表面；
顶层插捣完后，取下装料漏斗，应将多余混凝土拌合物刮去，并沿筒口抹平。 
3.3 自密实混凝土拌合物应不分层一次填充至满，且整个装料过程中不施以任何振动或
捣实，同时应将多余混凝土拌合物刮去，并沿筒口抹平。 
3.4 将底盘坍落筒周围多余的混凝土清除，随即将坍落筒沿铅直方向匀速向上快速提起
300mm 左右的高度，提起时间宜控制在3~7s。待混凝土停止流动或扩展持续时间达50s 时，
应使用钢尺测量拌合物展开圆形的最大直径以及与最大直径呈垂直方向的直径。从开始装料
到提离坍落筒的整个过程应不间断地进行，并在40s 内完成。 
3.5 混凝土的扩展度应为混凝土拌合物坍落度扩展终止后扩展面相互垂直的两个直径
的平均值，当两个直径值之差大于50mm 时，需要重新测量，测量精确至1mm，结果修约
至5mm。 
3.6 测定扩展度达500mm 的时间，即T500，应自坍落筒提起离开底板时开始计时，采
用秒表测定时间，精确至0.1s。 
3.7 扩展度试验从开始装料到测得混凝土扩展度值的整个过程应连续进行，并应在4min
内完成，发现粗集料在中央堆集或边缘有浆体析出时，应记录说明。 
4 试验报告 
试验报告应包括下列内容： 
（1） 要求检测的项目名称、执行标准； 
（2） 原材料的品种、规格和产地以及混凝土配合比； 
（3） 试验日期及时间； 
（4） 仪器设备的名称、型号及编号； 
（5） 环境温度和湿度； 
（6） 记录混凝土坍落扩展度； 
（7） 记录T500； 
（8） 要说明的其他内容。 
条文说明 
本方法参照《普通混凝土拌合物性能试验方法标准》（GB/T 50080—2016）和《自密实混凝土应用技
术规程》（JGJ/T 283—2012）编制，用于评价水泥混凝土拌合物的填充能力和流动性。

【第 113 页|正文页 107】
107 
T 0533—2020 水泥混凝土拌合物J 环试验方法 
1 目的、适用范围和引用标准 
本方法规定了水泥混凝土拌合物J 环的试验方法。 
本方法适用于评价自密实混凝土和大流态混凝土的填充能力和通过能力。 
引用标准 
《混凝土坍落度仪》（JG/T 248） 
《自密实混凝土应用技术规程》（JGJ/T 283） 
水泥混凝土拌合物的拌和与现场取样方法 （T 0521） 
2 仪具与材料 
2.1 J 环：由16 根φ18 钢筋组成，J 环的直径为300mm，试验装置具体尺寸如图T 0533-1
所示。 
 
图T 0533-1 J 环及J 环侧试图（尺寸单位：mm） 
2.2 坍落度底板：应符合T 0532 的规定。  
2.3 钢尺：量程不小于1 000mm，分度值不大于1mm。 
2.4 其他：铲子、抹刀、10L 铁桶。 
3 试验步骤 
3.1 混凝土坍落扩展度试验方法及步骤，应按T 0532 的规定进行。记录下混凝土展开
圆形的最大直径d1，以及与最大直径呈垂直方向的直径d2。最终混凝土拌合物坍落扩展度
为两个直径的平均值d，测量应精确至1mm，结果修约至5mm。 
3.2 J 形环坍落扩展度： 
（1）在10L 铁桶中装入6~7L 新拌混凝土，并静置60s±10s。

【第 114 页|正文页 108】
108 
（2）在混凝土静置的60s±10s 时间内，用海绵或毛巾润湿底板和坍落筒，在坍落筒内
壁和底板上应无明水；底板放置在坚实的水平面上，坍落度筒“正向”放在底板中心位置，
下缘与200mm 刻度圈重合，J 环则套在坍落度外，下缘与300mm 刻度圈重合，坍落筒在装
料时保持位置固定不动。 
（3）将铁筒内混凝土加到坍落筒中，不分层一次填充至满，且整个过程中不施以任何
振动或捣实。 
（4）用抹刀刮除坍落筒中已填充混凝土顶部的余料，使其与坍落筒的上缘齐平，将底
盘坍落筒周围多余的混凝土清除。随即垂直平稳地提起坍落筒（从混凝土填充满坍落筒至提
起坍落筒，时间间隔不超过40s），使混凝土自由流出。坍落筒的提离过程应在3~7s 内完
成；从开始装料到提离坍落筒的整个过程应不间断地进行，并在150s 内完成。 
（5）当混凝土拌合物不再扩散或扩散持续时间达50s 时，记录下混凝土展开圆形的最
大直径
1
D ，以及与最大直径呈垂直方向的直径
2
D 。最终混凝土拌合物坍落扩展度为两个直
径的平均值D ，测量应精确至1mm，结果修约至5mm。 
3.3 自密实混凝土间隙通过性能指标
A
P 结果应为混凝土坍落扩展度d 与J环坍落扩展度
D 的差值。 
3.4 观察坍落后混凝土的状况，如发现粗集料在中央堆积或最终扩展后的混凝土边缘有
较多水泥浆析出，表示此混凝土拌合物抗离析性不好，应予记录。 
4 试验报告 
试验报告应包括下列内容： 
（1） 要求检测的项目名称、执行标准； 
（2） 原材料的品种、规格和产地以及混凝土配合比； 
（3） 试验日期及时间； 
（4） 仪器设备的名称、型号及编号； 
（5） 环境温度和湿度； 
（6） 记录水泥混凝土拌合物坍落扩展度d1、d2、D1、D2 等值； 
（7） 水泥混凝土间隙通过性能指标
A
P 值； 
（8） 要说明的其他内容。 
条文说明 
本方法参照《自密实混凝土应用技术规程》（JGJ/T 283—2012）编制，用于评价水泥混凝土拌合物的
填充能力和钢筋间隙通过能力。大流态混凝土是指拌合物坍落度值不小于200mm 的混凝土。一般采用适量
的高效减水剂或普通减水剂，使其坍落度和流动性大幅度提高，达到便于浇灌，减轻甚至免去振捣成型工
序的目的。

【第 115 页|正文页 109】
109 
T 0534—2020 水泥混凝土拌合物V 形漏斗试验方法 
1 目的、适用范围和引用标准 
本方法规定了水泥混凝土拌合物V 形漏斗的试验方法。 
本方法适用于混凝土拌合物稠度和填充性的测量，适用于评价自密实混凝土和大流态混
凝土拌合物的黏稠性和抗离析性。 
引用标准： 
水泥混凝土拌合物的拌和与现场取样方法  （T 0521） 
2 仪具与材料 
2.1 V 形漏斗：V 形漏斗的形状和内部尺寸如图T 0534-1 所示，漏斗的容量约为10L，
其内表面应经加工修整呈平滑状。V 形漏斗制作材料可以用金属或耐磨塑料。在漏斗出了口
的部位，应附设快速开启且具有水密性的底盖。漏斗上端边缘的部位加工平整，构造平滑。
支撑漏斗的台架宜有调整装置，应确保台架的水平，且易于搬运。应具备混凝土投料用容器
（容量约5L，附有手把的塑料桶或铁桶）、接料容器（容量约为12L 的水桶）、刮平混凝
土顶面的平直刮刀、能准确测量至0.1s 的表秒和湿布等。 
 
图T 0534-1 V 形漏斗的形状和内部尺寸（尺寸单位：mm） 
2.2 秒表：分度值为0.1s。 
2.3 钢尺：分度值为1mm。 
2.4 其他：铲子、抹刀、抹布、料桶（5L）等。

【第 116 页|正文页 110】
110 
3 试验步骤 
3.1 水泥混凝土拌合物试样，应按T 0521 的规定进行制备。 
3.2 V 形漏斗经清水冲洗干净后置于台架上，使其顶面呈水平，本体侧为垂直状态。应
确保漏斗稳固。用湿布擦拭漏斗的内表面，使其保持表面湿润状态。 
3.3 在漏斗出口的下方，放置承接混凝土拌合物的接料容器。混凝土拌合物试样填入漏
斗前，应先确认漏斗流出口的底盖是否已经关闭。 
3.4 用混凝土投料用容器盛装混凝土拌合物试样，由漏斗的上端平稳地填入漏斗内直至
满溢（混凝土拌合物试样约为10L 左右）。 
3.5 用刮刀沿漏斗上端将混凝土拌合物的顶面刮平。 
3.6 混凝土拌合物顶面刮平，待静置10s±2s 后，迅速将漏斗出料口的底盖打开，用秒
表记录自开盖那一刻至漏斗内混凝土拌合物全部排空的时间，规定从漏斗上端往下观察透光
的瞬间，即为混凝土排空时间。同时，观察并记录混凝土拌合物是否有堵塞等状况。 
3.7 宜在5min 内对试样进行两次试验，应以两次试验结果的算术平均值作为试验结果，
结果精确至0.1s。 
3.8 试验结果应符合下列要求： 
（1）混凝土拌合物排空时间，应精确至0.1s。 
（2）混凝土拌合物流动状况记录除了排空时间外，还应记录流下过程中的流动状况，
如是否有堵塞的状况等。 
4 试验报告 
试验报告应包括下列内容： 
（1） 要求检测的项目名称、执行标准； 
（2） 原材料的品种、规格和产地以及混凝土配合比； 
（3） 试验日期及时间； 
（4） 仪器设备的名称、型号及编号； 
（5） 环境温度和湿度； 
（6） 混凝土拌合物经V 形漏斗排空时间； 
（7） 要说明的其他内容。

【第 117 页|正文页 111】
111 
T 0535—2020 水泥混凝土拌合物振动出浆量及松铺系数试验方法 
1 目的、适用范围和引用标准 
本方法规定了水泥混凝土拌合物振动出浆量及松铺系数的试验方法。 
本方法适用于坍落度为10~80mm 水泥混凝土拌合物及指定采用本方法的其他材料。 
引用标准： 
《维勃稠度仪》（JG/T 250） 
2 仪具与材料 
2.1 振动出浆仪：带出浆量筒的维勃稠度仪（图T 0523-1）。 
 
图T 0535-1 振动出浆仪 
1-螺栓；2-滑杆；3-砝码；4-圆盘；5-转向弯杆；6-出浆量筒； 
7-固定螺栓；8-台面；9-弹簧；10-底座；11-配重砝码（两个） 
（1）出浆量筒：由金属筛网制成（图T 0523-2），内径应为240mm±5mm，内高应为
200mm，壁厚约为3mm，底厚约为7.5mm；筛网直径应为4.75mm，孔中心间距应为
7.25mm，且出浆筒应有把手。 
 
图T 0535-2 出浆量筒（尺寸单位：mm） 
1-筒壁筛网圆孔；2-筒底；3-把手；4-金属筛网筒壁 
（2 ）透明圆盘：用透明有机玻璃制成，上装有滑杆及砝码。圆板直径为
230mm±2mm，厚为10mm±2mm，荷重（砝码3 及透明圆盘4）和滑杆的总质量为
3

【第 118 页|正文页 112】
112 
2.75kg±0.05kg，滑杆可通过套筒垂直滑动。滑杆及套筒的轴线与容器轴线重合。 
（3）配重砝码：单个质量为8.7kg，应能固定在滑杆上。 
（4）振动台：工作频率为50Hz±3Hz，空载（含筒）振幅为0.5mm±0.1mm。 
2.2 维勃稠度仪容量筒：应符合现行《维勃稠度仪》（JG/T 250）的规定。 
2.3 捣棒：直径16mm、长约600mm，并具有半球形端头的钢质圆棒。 
2.4 秒表：分度值为0.5s。 
2.5 磅秤：量程不小于50kg，感量不大于5g。 
3 试验环境 
试验室温度为20℃±2℃，相对湿度不小于50%。 
4 试验步骤 
4.1 出浆量试验步骤： 
（1）试验前用湿布擦拭出浆量筒内壁及透明圆盘。 
（2）取质量均匀、有代表性的水泥混凝土试样16kg，精确至5g。 
（3）将试样分两层装入出浆量筒，底层应超过半筒，上层应高出筒口。装料时应避免
自由下倒，以防试样离析；每装一层用捣棒从出浆量筒周边向中心螺旋形均匀插捣25 次。
插捣底层时，捣棒应贯穿整个深度但不触及筒底；插捣上层时，捣棒应插入底层表面以下
10~20mm。每层插捣后，用橡皮锤均匀敲击出浆量筒周围10 次，以消除插捣产生的孔洞；
上层插捣完毕后，将表面抹平。 
（4）记下振动前出浆量筒和混凝土的总质量（
0
m ）。启动振动台，同时按下秒表，20s
时立刻停止，振动结束后用抹布抹去出浆量筒外壁浆体并称取质量
1
m 。 
（5）仪器每测试一次后，必须将容器、筒模及透明圆盘洗净擦干，并在滑杆等处涂薄
层黄油，以备下次使用。 
4.2 松铺系数试验步骤： 
（1）将出浆量筒更换为维勃稠度仪容量筒，重复本方法4.1 中（1）~（3）的试验步骤。 
（2）将装有试样的维勃稠度仪容量筒固定在振动台上，并把透明圆盘连同荷重及配重
砝码加到拌合物顶面，测量圆盘表面距维勃稠度仪容量筒顶面的高度，垂直方向测量四次，
取算术平均值为
1
H 。 
（3）启动振动台，同时按下秒表，20s 时立刻停止。振动结束后，测量圆盘表面距维
勃稠度仪容量筒顶面的高度，垂直方向测量四次，取算术平均值为
2
H 。 
（4）仪器每测试一次后，必须将容器、筒模及透明圆盘洗净擦干，并在滑杆等处涂薄
层黄油，以备下次使用。

【第 119 页|正文页 113】
113 
5 结果计算 
5.1 振动出浆量，按式（T 0535-1）计算： 
0
1
v
M
m
m


                        （T 0535-1） 
式中：
v
M ——振动出浆量（kg）； 
0
m ——振动前出浆量筒和试样的总质量（kg）； 
1
m ——振动结束后出浆量筒和试样的总质量（kg）。 
计算结果精确至1g。 
以两次平行试验结果的算术平均值作为试验结果，如果两次测值与平均值的误差均超过
20%，试验结果无效。 
5.2 松铺系数，按式（T 0535-2）计算： 
)
(
190
190
1
2
1
H
H
H
U




                       （T 0535-2） 
式中：    U ——松铺系数；  
190——液化出浆量筒内高200mm 扣除透明圆盘厚度10mm（mm）； 
1
H ——振动液化前，圆盘表面距出浆量筒顶面的高度（mm）； 
2
H ——振动液化后，圆盘表面距出浆量筒顶面的高度（mm）。 
计算结果精确至0.01。 
5 试验报告 
试验报告应包括下列内容： 
（1） 要求检测的项目名称、执行标准； 
（2） 原材料的品种、规格和产地以及混凝土配合比； 
（3） 试验日期及时间； 
（4） 仪器设备的名称、型号及编号； 
（5） 环境温度和湿度； 
（6） 振动出浆量
v
M ； 
（7） 松铺系数U ； 
（8） 要说明的其他内容。 
条文说明 
本方法根据混凝土振动液化原理，在维勃稠度仪的基础上改造而成，操作简便，可通过时间精确控制
试验终点，可重复性高，干扰因素少。通过试验对比发现本方法可以很好地评价坍落度值为10～80mm 的
低坍落度混凝土的液化效果，区分度明显。开发的低坍落度混凝土工作性表征新方法，弥补了现有工作性

【第 120 页|正文页 114】
114 
测试方法的不足，对控制滑模摊铺混凝土施工性能具有十分重要的意义。

【第 121 页|正文页 115】
115 
T 0536—2020 水泥混凝土拌合物侧向膨胀量试验方法 
1 目的、适用范围和引用标准 
本方法规定了水泥混凝土拌合物侧向膨胀量的试验方法。 
本方法适用于坍落度为10~80mm 水泥混凝土拌合物及指定采用本方法的其他材料。 
2 仪具与材料 
2.1 侧向膨胀量试验箱：为550mm×300mm×300mm 的带底无盖的不锈钢制方形钢箱，
两侧钢板可以抽出或旋转打开，试验箱如图T 0536-1 所示。 
  
图T 0536-1 侧向膨胀量试验箱（尺寸单位：mm） 
2.2 高频振捣棒：振捣棒的频率为200Hz，振幅0.2mm，振捣功率5kw，直径60mm 以
上。 
2.3 钢尺：量程不小于500mm，分度值为1mm。 
2.4 其他：4 个乒乓球、水平尺、抹子、铁铲等。 
3 试验步骤 
3.1 应按T 0521 的规定，对水泥混凝土进行拌和与取样。 
3.2 通过调节垫块和水平尺将箱体调平，关闭侧门，箱体侧门与箱底不得有大于5mm
的缝隙。用少许混凝土拌合物将4 个乒乓球等间距置于箱底，乒乓球距箱侧壁不小于50mm；
将定位板旋转至箱体外侧，将搅拌好的混凝土拌合物，分两层装入试验箱，第一层为箱体
1/2 左右，用捣棒由箱体侧壁向中心螺旋形插捣50 下。 
3.3 将高频振捣棒竖直插入箱内，距离箱壁板100mm±50mm 范围内，将第二层混凝土
拌合物铺满箱体，用捣棒从箱体侧壁向中心螺旋形插捣50 下，再抹平表面。 
3.4 启动高频振捣棒，并开始计时，振捣30s 时应缓慢将高频振捣棒提出，35s 时关闭
300 
550 
300 
侧门

【第 122 页|正文页 116】
116 
振动开关，高频振捣棒应从箱体抽出，并记录乒乓球浮出水泥混凝土拌合物顶部的时间s，
精确至1s。 
3.5 振捣完毕后，将乒乓球捡出，用混凝土拌合物填平振捣棒留下的孔，并用抹子收平
箱内混凝土拌合物顶面，最大高差不大于10mm；测量拌合物表面距箱顶的距离，测量5 处，
计算箱体内拌合物的高度，高度的最大差值不超过10mm，并取其平均值
1
H 为约束前振动
密实高度，精确至1mm。用钢板尺等间距（间距宜为30~60mm），量取5 处横向宽度，取
其平均值为约束时宽度
1
D 。 
3.6 缓慢将前后滑门抽离，整个抽离过程不少于15s，应避免过快松开引起的混凝土剧
烈变形。静置3min后，用钢尺测量距离两端大于50mm范围内拌合物的形变量（图T 0536-2），
测量拌合物顶面宽度，测量5 次，取其平均值为失去约束后宽度
2
D 。并测量拌合物高度，
测量5 处，取其平均值为失去约束后高度
2
H 。 
 
图T 0536-2 侧向膨胀量测量区域示意图（尺寸单位：mm） 
3.7 试验结束后，清理试验箱内混凝土，并对试验箱及各试验工具进行清洗。 
4 结果计算 
4.1 高度变化量，按式（T 0536-1）计算： 
2
1
H
H
H



                        （T 0536-1） 
式中：    
H

——高度方向的变化量（mm）； 
1
H ——约束时拌合物振实后高度的算术平均值（mm），精确至0.1mm； 
2
H ——失去约束后拌合物振实后高度的算术平均值（mm），精确至0.1mm。 
计算结果精确至1mm。 
4.2 侧向膨胀量，按式（T 0536-2）计算： 
1
2
D
D
D



                        （T 0536-2）

【第 123 页|正文页 117】
117 
式中：    
D

——宽度方向的膨胀量（mm）； 
1
D ——约束时拌合物振实后宽度的算术平均值（mm），精确至0.1mm； 
2
D ——失去约束后拌合物振实后宽度的算术平均值（mm），精确至0.1mm。 
5 试验报告 
（1） 试验报告应包括下列内容： 
（2） 要求检测的项目名称、执行标准； 
（3） 原材料的品种、规格和产地； 
（4） 待检测的水泥混凝土配合比； 
（5） 仪器设备的名称、型号及编号； 
（6） 环境温度与湿度； 
（7） 混凝土拌合物侧向膨胀量H

、D

； 
（8） 要说明的其他内容。 
条文说明 
在水泥混凝土路面施工中，滑模施工已成为其主流施工方式。滑模施工具有移动成型的特点，摊铺机
过后，侧向模板随之滑除。因此混凝土的侧向膨胀量大小与混凝土振捣后的立模特性关系紧密。本方法，
采用水泥混凝土侧向膨胀量试验箱模拟滑模施工时的相应施工特点。以试验箱两侧混凝土变形宽度为水泥
混凝土侧向膨胀量的评价指标。 
同时，在试验中混凝土应进行充分的振捣，并且侧向模板抽出后，应待混凝土形态稳定后，再测量两
侧变形宽度。

【第 124 页|正文页 118】
118 
T 0537—2020 水泥混凝土拌合物水下抗分散性试验方法 
1 目的、适用范围和引用标准 
本方法规定了水泥混凝土拌合物水下抗分散性的试验方法。 
本方法适用于检验水下不分散混凝土拌合物的抗分散性能。 
引用标准： 
《水质 pH 的测定 玻璃电极法》（GB 6920） 
《水质 悬浮物的测定 重量法》（GB/T 11901） 
2 仪具与材料 
2.1 铁皮桶：高为550mm，直径为400mm，壁厚为1~2mm。 
2.2 广口容器：外径为110mm，高为150mm，容积为1500mL。 
2.3 酸度计：pHS-2 型或相同性能的酸度计。 
2.4 电极：pH 值玻璃电极，甘汞电极，复合电极。 
2.5 量筒：容量为200mL 和500mL 各一个。 
2.6 烧杯：容量为1000mL。 
2.7 天平：量程不小于2kg，感量不大于0.1g；量程不小于100g，感量为0.0001g。 
2.8 干燥烘箱：可实现105~110℃温控烘箱。 
2.9 其他：抽滤泵、洗耳球、滤纸、橡皮塞等。 
3 试验步骤 
3.1 流失量的测定。 
在铁皮桶底部放1 个容积为1 500mL  、质量为
0
m 的广口容器，桶内水深500mm。称取
水泥混凝土拌合物质量
c
m ，约2kg（不超过广口容器容量为宜） ，从水面自由落下倒入水
中的容器内，使之全部进入水下容器，静置5min。将容器从水中提起，排掉混凝土表面积
水，称取其质量m。重复进行上述操作三次，取各次平均值，精确到0.1%。 
3.2 悬浊物和pH 值的测定。 
（1）试样制备： 
①在1 000mL 烧杯中加入800mL 水，然后将500g 水下不分散混凝土分成10 等份，用
手铲将每一份混凝土从水面缓慢地自由下落，该操作在10~20s 内完成。 
②静置3min 后，用洗耳球或玻璃吸管，在1min 内从水面吸600mL 的水作为试验样品

【第 125 页|正文页 119】
119 
（注意吸水时不能搅动）。 
③将吸出的600mL 水混合均匀后再从中分取出200mL，作为pH 值试验的被检水样，
其余的作为测悬浊物含量的水样。 
（2）悬浊物含量的测定： 
①把滤纸置于表面皿上，在105~110℃温度下干燥1h，然后移至干燥器中冷却，称其质
量
b
m 。 
②把被检水样搅拌均匀后，用量筒分取300~400mL 并读取容积V 。 
③在布氏漏斗上装好已称量的烘干后的滤纸，使之贴合，用蒸馏水或离子交换水润湿滤
纸，使之贴紧布氏漏斗，然后把漏斗长颈装入事先已开好孔的吸滤瓶上的橡皮塞中，把吸滤
瓶接到真空装置上，向漏斗中加入上述量筒分取好的被检水样进行真空抽滤，并用蒸馏水或
离子交换水将附着在量筒壁上的悬浊物冲洗干净。 
④用镊子小心地将滤纸从漏斗上取下放入表面皿中，在105~110℃温度下干燥2h，然后
移至干燥器中冷却后 ，称量其质量
a
m 。 
（3）pH 值的测定： 
应按现行《水质 pH 值的测定 玻璃电极法》（GB 6920）的规定进行。 
4 结果计算 
4.1 流失量，按式（T 0537-1）计算： 
100
c
0
c
m +m -m
%
m




                      
（T 0537-1） 
式中：    ——混凝土拌合物流失量（%）； 
0
m ——容器的质量（g）； 
c
m ——浸水前混凝土的质量（g）； 
m——浸水后混凝土和容器的质量（g）。 
计算结果精确至0.1%。 
4.2 悬浊物含量，按式（T 0537-2）计算： 
V
m
m
S
b
a
1000
)
(



                    （T 0537-2） 
式中：    S ——悬浊物含量（mg/L）；

【第 126 页|正文页 120】
120 
a
m ——含悬浊物的滤纸和表面皿的质量（mg）； 
b
m ——滤纸和表面皿的质量（mg）； 
V ——量筒所量取的被检水样的体积（mL）。 
计算结果精确至1mg/L，以两次测值的平均值作为试验结果。 
5 试验报告 
试验报告应包括下列内容： 
（1） 试样编号； 
（2） 要求检测的项目名称； 
（3） 原材料的品种、规格和产地； 
（4） 试验日期及时间； 
（5） 仪器设备的名称、型号及编号； 
（6） 环境温度和湿度； 
（7） 流失量、pH 值和悬浊物含量； 
（8） 要说明的其他内容。 
条文说明： 
水下混凝土与空气中浇筑的混凝土不同，由于在水中浇筑，要求不经振捣而自流平，并且在水中水泥
不流失，集料不离析，主要采用外加剂增加混凝土拌合物的黏聚力。目前不论是水工混凝土结构物还是电
力混凝土结构物，对于水下混凝土抗分散性主要采用水泥流失量、悬浊物含量和pH 值来评定，认为水泥
流失量小于1.5%，悬浊物含量小于150mg/L，pH 值小于12 情况下 ，测定的水泥混凝土为水下抗分散混凝
土。

【第 127 页|正文页 121】
121 
4.2 水泥混凝土拌合物物理、化学性能试验 
T 0525—2020 水泥混凝土拌合物体积密度试验方法 
1 目的、适用范围和引用标准 
本方法规定了水泥混凝土拌合物体积密度的试验方法。 
本方法适用于测定水泥混凝土拌合物捣实后的体积密度。 
引用标准： 
《混凝土试验用振动台》（JG/T 245） 
2 仪具与材料 
2.1 容量筒：应为刚性金属制成的圆筒，筒外壁两侧应有提手。对于集料最大粒径不
大于31.5mm 的混凝土拌合物 ，宜采用容积不小于5L 的容量筒，其内径与内高均为
186mm±2mm，壁厚不应小于3mm。对于集料最大粒径大于31.5mm 的拌合物所采用容量
筒，其内径与内高均应大于集料最大粒径的4 倍。容量筒上沿及内壁应光滑平整，顶面与底
面应平行并应与圆柱体的轴垂直。 
2.2 电子天平：最大量程不小于50kg，感量不大于10g。 
2.3 捣棒：直径为16mm，长约600mm ，并具有半球形端头的钢质圆棒。 
2.4 振动台：应符合现行《混凝土试验用振动台》（JG/T 245）的规定。 
2.5 其他：金属直尺、抹刀、玻璃板等。 
3 容量筒标定 
3.1 应将干净容量筒与玻璃板一起称重，精确至10g。 
3.2 将容量筒装满水，缓慢将玻璃板从筒口一侧推到另一侧，容量筒内应充满水，且不
应存在气泡，擦干容量筒外壁，再次称重。 
3.3 两次称重结果之差除以该温度下水的密度，则为容量筒的容积V ，常温下水的密度
可取1  000 kg/m3。 
4 试验步骤 
4.1 试验前将已明确体积的容量筒用湿布擦试干净，称出质量
1
m ，精确至10g。 
4.2 当坍落度不大于90mm 时，混凝土拌合物宜用振动台振实。振动台振实时，应一次
性将混凝土拌合物装填至高出容量筒筒口，装料时可用捣棒稍加插捣，振动过程中混凝土低
于筒口，应随时添加混凝土，振动直至拌合物表面出现水泥浆为止。 
4.3 当坍落度大于90mm 时，混凝土拌合物宜用捣棒插捣密实。插捣时，应根据容量筒

【第 128 页|正文页 122】
122 
的大小决定分层与插捣次数：用5L 容量筒时，混凝土拌合物应分两层装入，每层的插捣次
数应为25 次；用大于5L 的容量筒时，每层混凝土的高度不应大于100mm，每层插捣次数
按每10 000mm2 截面不小于12 次计算；用捣棒从边缘到中心沿螺旋形均匀插捣；捣棒应垂
直压下，不得冲击，捣底层时应至筒底，插捣第二层时，捣棒应插透本层至下一层的表面；
每一层捣完后用橡皮锤沿容量筒外壁敲击5~10 次，进行振实，直至混凝土拌合物表面插捣
孔消失并不见大泡为止。 
4.4 自密实混凝土应一次性填满，且不应进行振动和插捣。 
4.5 将筒口多余的混凝土拌合物刮去，表面有凹陷应填补，用抹刀抹平，并用玻璃板检
验；应将容量筒外壁擦净，称出混凝土拌合物试样与容量筒总质量
2
m ，精确至10g。 
5 结果计算 
5.1 水泥混凝土拌合物体积密度，按式（T 0525-1）计算： 
1000
1
2



V
m
m
h

                  （T 0525-1） 
式中：    
h
——水泥混凝土拌合物体积密度（kg/m3）； 
      
1
m ——容量筒质量（kg）； 
      
2
m ——捣实或振实后混凝土和容量筒总质量（kg）； 
      V ——容量筒容积（L）。 
计算结果精确至10kg/m3。 
5.2 以两次试验测值的算术平均值作为试验结果，结果精确至10kg/m3，试样不得重复
使用。 
6 试验报告 
试验报告应包括下列内容： 
（1） 要求检测的项目名称、执行标准； 
（2） 原材料的品种、规格和产地以及混凝土配合比； 
（3） 试验日期及时间； 
（4） 仪器设备的名称、型号及编号； 
（5） 环境温度和湿度； 
（6） 水泥混凝土拌合物体积密度试验； 
（7） 要说明的其他内容。

【第 129 页|正文页 123】
123 
条文说明： 
本方法参照《普通混凝土拌合物性能试验方法标准》（GB/T 50080—2016）编制。 
水泥混凝土拌合物的密度实质为水泥混凝土拌合物的体积密度，因包含一定量孔隙。目前，不少单位
用试模测定拌合物体积密度，因试模的容积不宜校准，而且成型时试模边角粗骨料的含量差异大，因此本
方法规定了容量筒的尺寸和形状。 
影响本方法试验结果准确与否的关键之一是容量筒的体积，因此，在进行混凝土拌合物体积密度测量
时，应进行容量筒容积的测定，使得试验结果更客观、更科学。

【第 130 页|正文页 124】
124 
T 0526—2005 水泥混凝土拌合物含气量试验方法（混合式气压法） 
1 目的、适用范围和应用标准 
本方法规定了采用混合式气压法测定水泥混凝土拌合物含气量的试验方法。 
本方法适用于集料最大粒径不大于31.5mm、含气量不大于10%且坍落度不为零的水泥
混凝土拌合物。 
引用标准： 
《混凝土试验用振动台》（JG/T 245） 
2 仪具与材料 
2.1 混合式气压法含气量测定仪：包括量钵和量钵盖，钵体与钵盖之间有密封圈，如
图T 0526-1 所示。 
 
图T 0526-1 混合式气压法含气量测定仪 
l-气室；2-上盖；3-夹子；4-小龙头；5-出水口；6-微调阀；7-排气阀；8-压力表； 
9-手泵；10-阀门杆；11-刮尺；12-量钵；13-捣棒；14-量筒；15-注水器； 
16-校正管（2）；17-校正管（1）；18-水平仪 
2.2 测定仪附件：校正管、100mL 量筒、注水器、水平仪、插捣棒。 
2.3 压力表：量程为0.25MPa，分度值为0.01MPa。 
2.4 电子天平：最大量程不小于50kg，感量不大于10g。 
2.5 橡皮锤：带有质量约250g 的橡皮锤头。 
2.6 捣棒：直径16mm，长约600mm ，并具有半球形端头的钢质圆棒。 
2.7 振动台：应符合现行《混凝土试验用振动台》（JG/T 245）的规定。 
3 试验步骤 
3.1 标定仪器。 
（1）含气量测定仪应在同一海拔下标定与使用。 
（2）量钵容积的标定：

【第 131 页|正文页 125】
125 
先称量含气量测定仪量钵和玻璃板总重，然后将量钵加满水，用玻璃板沿量钵顶面平
推，使量钵内盛满水且玻璃板下无气泡。擦干钵体外表面后连同玻璃板一起称重。两次质
量的差值除以该温度下水的密度即为量钵的容积V。 
（3）含气量0%点的标定： 
把量钵加满水，将校正管（2）接在钵盖下面小龙头的端部。将钵盖轻放在量钵上，用
夹子夹紧使其气密良好并用水平仪检查仪器的水平。打开小龙头，松开排气阀，用注水器
从小龙头处加水，直至排气阀出水口冒水为止。然后拧紧小龙头和排气阀，此时钵盖和钵
体之间的空隙被水充满。用手泵向气室充气，使表压稍大于0.1MPa，然后用微调阀调整表
压使其为0.1MPa。按下阀门杆1~2 次，使气室的压力气体进入量钵内，读取压力表读数，
此时指针所示压力相当于含气量0%。 
（4）含气量1%~10%的标定： 
含气量0%标定后，将校正管（1）接在钵盖小龙头的上端，然后按一下阀门杆，慢慢
打开小龙头，量钵中的水就通过校正管（1）流到量筒中。当量筒中的水为量钵容积的1%
时，关闭小龙头。 
打开排气阀，使量钵内的压力与大气压平衡，然后重新用手泵加压，并用微调阀准确
地调到0.1MPa。按1~2次阀门杆，此时测得的压力表读数相当于含气量1%，同样方法可测
得含气量2%、3%、4%、5%、6%、7%、8%、9%、10%时的压力表读数。 
含气量分别为0%、2%、3%、4%、5%、6%、7%、8%、9%、10%的试验均应进行两
次，以两次压力值的平均值作为测量结果。 
以压力表读数为横坐标，含气量为纵坐标，绘制含气量与压力表读数关系曲线。 
3.2 集料含气量C 的测定。 
（1）按式（T 0526-1）和式（T 0526-2），分别计算试样中粗 、细集料的质量： 
1000
g
g
V
m =
m

                    （T 0526-1） 
1000
s
s
V
m =
m

                    （T 0526-2） 
式中：    
g
m ——拌合物试样中粗集料质量（kg）； 
g
m——混凝土配合比中每立方米混凝土的粗集料质量（kg）； 
s
m ——拌合物试样中细集料质量（kg）； 
s
m——混凝土配合比中每立方米混凝土的细集料质量（kg）。 
（2）先向含气量测定仪的容器中注入1/3 高度的水，然后称取质量为
g
m 、
s
m 的粗、
细集料，搅拌均匀，慢慢倒入容器。加料同时进行搅拌：水面升高25mm 左右时应轻轻插
捣10 次，并略予搅动，以排除夹杂进去的空气；加料过程中应始终保持水面高出集料的顶

【第 132 页|正文页 126】
126 
面；集料全部加入后，应浸泡约5min，再用橡皮锤轻敲容器外壁，排净气泡，除去水面气
泡，加水至满，擦净容器上口边缘；装好密封圈，加盖拧紧螺栓。 
（2）关闭微调阀和排气阀，打开排水阀和加水阀，通过加水阀向容器内注入水；当排
水阀流出的水流中不出现气泡时，在注水的状态下，关闭加水阀和排气阀。 
（3）关闭排气阀，用气泵向气室内注入空气，打开微调阀，使气室内的压力略大于
0.1MPa，待压力表显示值稳定后，打开排气阀，并用微调阀调整压力至0.1MPa，同时关闭
排气阀。 
（4）开启微调阀，使气室里的压缩空气进入容器，待压力表显示稳定后记录显示值
1
g
C
，然后开启排气阀，压力仪表应归零。根据含气量与压力值之间的关系曲线确定压力
值对应的集料的含气量，精确至0.1%。 
（5）重复上述（2）~（4）步骤，对容器内的试样再检测一次，记为
2
g
C
。 
（6）混凝土所用集料的含气量C 应以两次测值结果
1
g
C
、
2
g
C
的平均值；两次测量结
果的含气量相差大于0.5%时，应重新试验。 
3.3 混凝土拌合物含气量测定。 
（1）应用湿布擦净混凝土含气量测定仪容器内壁和盖的内表面，确保筒内无明水。 
（2）当坍落度不大于90mm 时，混凝土拌合物宜用振动台振实；振动台振实时，应一
次性将混凝土拌合物装填至高出容量筒筒口，振动过程中混凝土低于筒口，应随时添加混凝
土，振动直至拌合物表面出现水泥浆为止。 
（3）当坍落度大于90mm 时，混凝土拌合物宜用捣棒插捣密实。插捣时，混凝土拌合
物应分3 层装入，每层捣实后高度约为1/3 容器高度，每层装料后用捣棒从边缘到中心沿螺
旋形均匀插捣25 次，捣棒应插透本层至下一层的表面；每一层捣完后用橡皮锤沿量筒外壁
敲击5~10 次，进行振实，直至混凝土拌合物表面插捣孔消失并不见大气泡为止。 
（4）自密实混凝土应一次性填满，且不应进行振动和插捣。 
（5）刮去表面多余的混凝土拌合物，用抹刀抹平，表面有凹陷应填平抹光。 
（6）擦净钵体和钵盖边缘，将密封圈放于钵体边缘的凹槽内，盖上钵盖，用夹子夹
紧，使之气密良好。 
（7）应按本方法3.3 中（2）~（4）的操作步骤测得混凝土拌合物未校正含气量A，
精确至0.1%。 
（8）混凝土拌合物未校正的含气量A，以两次测量结果的平均值作为试验结果，两次
测量结果的含气量相差大于0.5%时，应重新试验。 
4 结果计算 
含气量，按式（T 0526-3）计算：

【第 133 页|正文页 127】
127 
A
A
C



                      （T 0526-3） 
式中：    A ——混凝土拌合物含气量（%）； 
      A——混凝土拌合物的未校正含气量（%）； 
      C ——集料含气量（%）。 
计算结果精确至0.1%。 
5 试验报告 
试验报告应包括下列内容： 
（1） 要求检测的项目名称、执行标准； 
（2） 原材料的品种、规格和产地以及混凝土配合比； 
（3） 试验日期及时间； 
（4） 仪器设备的名称、型号及编号； 
（5） 环境温度和湿度； 
（6） 搅拌方式； 
（7） 水泥混凝土拌合物含气量； 
（8） 要说明的其他内容。 
条文说明 
本方法没有采用ASTM C231 中的气压式含气量测定仪，而采用混合式含气量测定仪。混合式含气量
测定仪与气压式含气量测定仪的区别在于，混凝土试样顶面与锥盖间的空间用水注满，由于水不可压缩，
从而减少了试验误差。含气量测试方法可分为水压法和气压法，由于水压法操作比较繁琐且检测数据不准，
所以没有列入本方法。混合式方法属于压力法测定拌合物含气量，这个方法的基本原理是混凝土受到一定
压力时，通过测定其体积变化的大小，并使用Boyle’s 原理计算含气量。上述方法只能测定总含气量，而不
能区分引入空气与截入空气。 
含气量测定仪容器及含气量与气体压力之间的关系曲线直接影响混凝土拌合物含气量测定结果的准确
性，因此混凝土含气量测定仪的标定和率定是非常重要的。由于含气量测定仪容器在制作过程中有一定误
差，在使用过程中会存在碰撞变形可能，而且混凝土含气量测定仪在使用过程中测试精度受影响因素较多，
试验室应经常对混凝土含气量测定仪进行标定和率定，以保证含气量测试结果准确。 
原规程规定两次测量压力值的相对误差小于0.2%取平均值，大于0.2%时需进行第三次试验，取较接
近的两者的算术平均值作为结果，若仍大于0.2%则重新试验。试验实际操作过程中，测得两次压力显示值
的相对误差不大于0.2%几乎难以实现，故参照《普通混凝土拌合物性能试验方法标准》
（GB/T 50080—2016）
和《水工混凝土试验规程》（DL/T 5150—2017）的相关规定，规定两次含气量差值不大于0.5%，取算术
平均值作为含气量结果，若大于0.5%则重新试验，此次修订大大提高了试验的可操作性，简化了试验步骤。

【第 134 页|正文页 128】
128 
T 0527—2005 水泥混凝土拌合物凝结时间试验方法 
1 目的、适用范围和引用标准 
本方法规定了贯入阻力法测定水泥混凝土拌合物凝结时间的试验方法。 
本方法适用于各通用水泥和常见外加剂以及不同水泥混凝土配合比、坍落度值不为零
的水泥混凝土拌合物的凝结时间测定。 
引用标准： 
《试验筛 技术要求和检验 第2 部分：金属穿孔板试验筛》（GB/T 6003.2） 
《混凝土试验用振动台》（JG/T 245） 
水泥混凝土拌合物的拌和与现场取样方法  （T 0521） 
2 仪具与材料 
2.1 贯入阻力仪：如图T 0527-1 所示，最大测量值不应小于1 000N，刻度盘分度值为
10N。 
 
图T 0527-1 贯入阻力仪示意图 
1-主体；2-刻度盘；3-手轮；4-测针 
2.2 测针：长约100mm，平头测针圆面积为100mm2、50mm2 和20mm2 三种，在距离
贯入端25mm 处刻有标记。 
2.3 试样筒：上口径为160mm，下口径为150mm，净高为150mm的刚性容器，并配有
盖子。 
2.4 试验筛：筛孔直径应为4.75mm，并应符合现行《试验筛 技术要求和检验 第2 部
分：金属穿孔板试验筛》（GB/T 6003.2）的规定。 
2.5 振动台：应符合现行《混凝土试验用振动台》（JG/T 245）的规定。 
2.6 捣棒：直径16mm，长约600mm，并具有半球形端头的钢质圆棒。 
2.7 其他：铁制拌和板、吸液管和玻璃片等。

【第 135 页|正文页 129】
129 
3 试样制备 
3.1 应用试验筛从混凝土拌合物中筛出砂浆，再经人工翻拌后，装入一个试样筒。每批
混凝土拌合物取一个试样，共取3 个试样，分装3 个试样筒。 
3.2 对于坍落度不大于90mm 的混凝土宜用振动台振实砂浆，振动应持续到表面出浆
为止，且应避免过振；对于坍落度大于90mm 的混凝土宜用捣棒人工捣实，沿螺旋方向由
外向中心均匀插捣25 次，然后用橡皮锤轻击试样筒侧壁，以排除在捣实过程中留下的空
洞。进一步整平砂浆的表面，使其低于试样筒上沿约10mm，并应立即加盖。 
3.3 砂浆试样制备完毕，静置于温度为20℃±2℃的环境中待测，并在整个测试过程中，
环境温度始终保持20℃±2℃。在整个测试过程中，除吸取泌水或进行贯入试验外，试样筒
应始终加盖。在其他较为恒定的温度、湿度环境中进行试验时，应在试验结果中加以说
明。 
3.4 砂浆试样制备完毕后1h，将试件一侧稍微垫高约20mm，使其倾斜静置约2min，
用吸管吸去泌水。以后每到测试前约2min，同上步骤用吸管吸去泌水（低温或缓凝的混凝
土拌合物试样，静置与吸水间隔时间可适当延长）。若在贯入测试前还有泌水，也应吸干。 
3.5 凝结时间测定从搅拌加水开始计时。根据混凝土拌合物的性能，确定测针试验时间，
以后每隔0.5h 测试一次，在临近初凝和终凝时，应缩短测试间隔时间。 
4 试验步骤 
4.1 测试时，将砂浆试样筒置于贯入阻力仪上，测针端面刚刚接触砂浆表面，然后转动
手轮，使测针在10s±2s 内垂直且均匀地插入试样内，深度为25mm±2mm，记录最大贯入阻
力值，精确至10N；记下从开始加水拌和起所经过的时间（精确至1min）及环境温度（精
确至0.5℃）。 
4.2 测定时，每个试样筒每次测1~2 个点，各测点的间距不小于15mm，测点与试样筒
壁的距离不小于25mm。 
4.3 每个试样的贯入测试不少于6 次，直至单位面积贯入阻力大于28MPa 为止。 
4.4 根据砂浆凝结状况，在测试过程中应以测针承压面积从大到小顺序更换测针，一般
当砂浆表面测孔边出现微裂缝时，应更换较小截面积的测针。更换测针应按表T 0527-1 的
规定选用。 
表T 0527-1 测针选用规定 
单位面积贯入阻力（MPa） 
0.2~3.5 
3.5~20.0 
20.0~28.0 
平头测针圆面积（mm2） 
100 
50 
20 
5 结果计算 
5.1 单位面积贯入阻力，按式（T 0527-1）计算：

【第 136 页|正文页 130】
130 
A
P
f PR 
                      （T 0527-1） 
式中：     
PR
f
——单位面积贯入阻力（MPa）； 
       P ——测针贯入深度为25mm 时的贯入压力（N）； 
       A ——贯入测针截面面积（mm2）。 
计算结果精确至0.1MPa。 
5.2 凝结时间宜按式（T 0527-2）通过线性回归方法确定。根据式（T 0527-2），当单
位面积贯入阻力为3.5MPa 时，对应的时间应为初凝时间；单位面积贯入阻力为28MPa 时，
对应的时间应为终凝时间。 
ln
ln
PR
t=a+b
f
                    （T 0527-2） 
式中：     t ——单位面积贯入阻力对应的测试时间（min）； 
      a 、b ——线性回归系数。 
5.3 凝结时间也可用绘图拟合方法确定。应以单位面积贯入阻力为纵坐标，测试时间为
横坐标，绘制单位面积贯入阻力与测试时间关系曲线。经3.5MPa及28MPa画两条平行于横
坐标的直线，则直线与曲线相交点的横坐标即为初凝及终凝时间。如图T 0527-2 所示。 
 
图T 0527-2 时间-贯入阻力曲线 
5.4 以3个试样的初凝时间和终凝时间的算术平均值作为此次试样初凝时间和终凝时间
的试验结果，凝结时间用h ：min 表示，并精确至5min。3 个测值中的最大值或最小值，
若有一个与中间值之差超过中间值的10%，则应以中间值为试验结果；若最大值和最小值
与中间值之差均超过中间值的10%，则此试验无效，应重新试验。 
6 试验报告 
试验报告应包括下列内容： 
（1） 要求检测的项目名称、执行标准； 
（2） 原材料的品种、规格和产地以及混凝土配合比； 
（3） 试验日期及时间； 
终凝（ 28 MPa ）
初凝（3.5MPa） 
.

【第 137 页|正文页 131】
131 
（4） 仪器设备的名称、型号及编号； 
（5） 环境温度和湿度； 
（6） 每次贯入阻力试验时对应的环境温度、时间、贯入压力、测针面积和计算出来的
贯入阻力值； 
（7） 时间-贯入阻力曲线、初凝时间和终凝时间； 
（8） 要说明的其他内容。 
条文说明 
本方法参照《普通混凝土拌合物性能试验方法标准》（GB/T 50080—2016）和Standard Test Method for 
Time of Setting of Concrete Mixtures by Penetration Resistance（ASTM C 403/C）修订，但在所使用测针方面，
没有采用ASTM C 403/C 的横截面积（654mm2、323mm2、161mm2、65mm2、32mm2、16mm2），而是采
用100mm2、50mm2、20mm2 系列。本方法和ASTM C 403 都认为在贯入试样25mm 时，压力与面积比为
3.5MPa 时达到初凝，压力与面积比为28MPa 时达到终凝。 
本方法砂浆试样应从被测混凝土拌合物中筛出，不得配制同配合比的砂浆来替代。另外，测试过程中
环境温度对试验结果影响较大，有一个稳定的测试环境是保证凝结时间测试精度的必要条件。如果试验室
环境温度达不到要求，可以将砂浆试样筒放置在混凝土标准养护室内进行测试。 
本方法将原规程以坍落度值不大于70mm 和大于70mm 分别进行振动台密实和人工插捣密实方式，调
整为分别按照坍落度值不大于90mm 和大于90mm 进行密实，这也与《普通混凝土拌合物性能试验方法标
准》（GB/T 50080—2016）相一致，并根据混凝土拌合物的状态规定了对应的密实方法。 
从加水拌和时算起，常温下普通混凝土在2~3h 后开始测定，以后每次间隔为0.5h；掺早强剂的混凝土
宜在1~2h 后开始测定，以后每隔0.5h 测一次；掺缓凝剂的混凝土宜在4~6h 后开始测定，每隔2h 测一次。
在临近初凝、终凝时可增加测定次数。

【第 138 页|正文页 132】
132 
T 0529—2005 水泥混凝土拌合物配合比分析试验方法 
1 目的、适用范围和引用标准 
本方法规定了水泥混凝土拌合物配合比分析的试验方法。 
本方法适用于用水洗分析法测定普通水泥混凝土拌合物中四组分（水泥、水、砂、石）
的含量，但不适用于集料含泥量波动较大以及用特细砂和机制砂配制的水泥混凝土。 
引用标准： 
《公路工程集料试验规程》（JTG E42） 
水泥混凝土拌合物的拌和与现场取样方法  （T 0521） 
水泥混凝土拌合物体积密度试验方法  （T 0525） 
水泥密度试验方法  （T 0503） 
2 仪具与材料 
2.1 广口瓶：容积为2 000mL 的玻璃瓶，并配有玻璃盖扳。 
2.2 台秤：量程50kg，感量10g。 
2.3 电子称：量程不小于5kg，感量不大于1g。 
2.4 试样筒：应符合T 0525 要求的容积为5L 和10L 的试样筒并配有玻璃盖板。 
2.5 标准筛：孔径为4.75mm 和0.15mm 标准筛各一个。 
2.6 水泥密度：应按T 0503 的规定进行测定。 
2.7 粗集料、细集料的表观密度：应按现行《公路工程集料试验规程》（JTG E42）的
规定进行测定。 
2.8 细集料修正系数按下述方法测定。 
向广口瓶中注水至筒口，再一边加水一边徐徐推进玻璃板，注意玻璃板下不带有任何气
泡，盖严后擦净板面和广口瓶壁的余水，如玻璃板下有气泡，必须排除。测定广口瓶、玻璃
板和水的总质量。取具有代表性的两个细集料试样，每个试样的质量为2kg，精确至1g。分
别倒入盛水的广口瓶中，充分搅拌、排气后浸泡约30min；然后向广口瓶中注水至筒口，再
一边加水一边徐徐推进玻璃板，注意玻璃板下不得带有任何气泡，盖严后擦净板面和瓶壁的
余水，称得广口瓶、玻璃板、水和细集料的总质量。则细集料在水中的质量按式（T0529-1）
计算：

【第 139 页|正文页 133】
133 
p
ks
ys
m
m
m


                   
（T 0529-1） 
式中：    
ys
m
——细集料在水中的质量（g）； 
      
ks
m ——细集料和广口瓶、水及玻璃板的总质量（g）； 
      
p
m ——广口瓶、玻璃板和水的总质量（g）。 
应以两个试样试验结果的算术平均值作为测定值，计算结果精确至1g。 
然后用0.15mm 的标准筛将细集料过筛，用以上同样的方法测得大于0.15mm 细集料在
水中的质量，见式（T0529-2）： 
p
ksl
ysl
m
m
m


                   
（T 0529-2） 
式中：    
y s
m
——大于0.15mm 的细集料在水中的质量（g）； 
      
ksl
m
——大于0.15mm 的细集料和广口瓶、水及玻璃板的总质量（g）； 
      
p
m ——广口瓶、玻璃板和水的总质量（g）。 
应以两个试样试验结果的算术平均值作为测定值，计算结果精确至1g。 
细集料修正系数按式（T0529-3）计算： 
ysl
ys
s
m
m
C 
                            (T 0529-3) 
式中：    
s
C ——细集料修正系数。 
   
计算结果精确至0.01。 
3 试验取样 
3.1 水泥混凝土拌合物的取样应按T 0521 的规定进行。 
3.2 当水泥混凝土中粗集料的最大粒径不大于37.5mm 时，混凝土拌合物的取样量不小
于50kg；中粗集料最大粒径大于37.5mm 时，混凝土拌合物的取样量不小于100kg。 
3.3 进行混凝土配合比（水洗法）分析时，当混凝土中粗集料最大粒径不大于37.5mm
时，每份取12kg 试样；当混凝土中粗集料的最大粒径大于37.5mm 时，每份取15kg 试样。
剩余的混凝土拌合物试样，按T 0525 的规定，进行拌合物密度的测定，并测量其体积V。

【第 140 页|正文页 134】
134 
4 试验步骤 
4.1 整个试验过程的环境温度应在15~25℃，从最后加水至试验结束，温差不应超过2℃；
试验至少进行两次。 
4.2 用试样筒称取质量为m0 的混凝土拌合物试样，精确至10g。 
混凝土拌合物的体积，按式（T 0529-4）计算： 
h
m
V

0

                          (T 0529-4) 
式中：    V ——试验的体积（cm3）； 
          
0
m ——试样的质量（g）； 
          
h
——混凝土拌合物的密度（g/cm3）。 
4.3 把试样筒中混凝上拌合物和水的混合物全部移到4.75mm 筛上水洗过筛。水洗时，
要用水将筛上粗集料仔细冲洗干净，粗集料上不得黏有砂浆，筛子应备有不透水的底盘，以
收集全部冲洗过筛的砂浆与水的混合物，称量洗净的粗集料试样质量
g
m 。 
4.4 将全部冲洗过筛的砂浆与水的混合物全部移到试样筒中，加水至试样筒2/3 高度，
用棒搅拌，以排除其中的空气；若水面上有不能破裂的气泡，可以加入少量的异丙醇试剂以
消除气泡；让试样静止10min，以使固体物质沉积于容器底部。加水至满，再一边加水一边
徐徐推进玻璃板，注意玻璃板下不得带有任何气泡，盖严后应擦净板面和筒壁的余水。称出
砂浆与水的混合物和试样筒、水及玻璃板的总质量。应按式（T 0529-5）计算砂浆在水中的
质量： 
D
k
m
m
m
m


'
                     （T 0529-5） 
式中：    
'
m
m ——砂浆在水中的质量（g）； 
k
m ——砂浆与水的混合物和试样筒、水及玻璃板的总质量（g）； 
D
m ——试样筒、玻璃板和水的总质量（g）。 
计算结果精确至1g。 
4.5 将试样筒中的砂浆与水的混合物在0.15mm 筛上冲洗，然后将在0.15mm 筛上洗净
的细集料全部移至广口瓶中，加水至满，再一边加水一边徐徐推进玻璃板，注意玻璃板下不
得带有任何气泡，盖严后应擦净板和瓶壁的余水；称出细集料试样、广口瓶、水及玻璃板总

【第 141 页|正文页 135】
135 
质量，应按式（T 0529-6）计算集料在水中的质量： 
)
(
'
p
ks
s
s
m
m
C
m


                  （T 0529-6） 
式中：    
'
s
m ——细集料在水中的质量（g）。 
       
计算结果精确至1g。 
5 结果计算 
5.1 混凝土拌合物试样中四种组分的质量应按下列公式计算： 
（1）试样中的水泥质量，按式（T 0529-7）计算： 
1
)
(
'
'




c
c
s
m
c
m
m
m


                    （T 0529-7） 
式中：    
c
m ——试样中水泥的质量（g）； 
       
      
c——水泥的密度（g/cm3）。 
计算结果精确至1g。 
（2）试样中细集料的质量，按式（T 0529-8）计算： 
1



s
s
s
s
m
m


                      （T 0529-8） 
式中：   
s
m ——试样中细集料的质量（g）； 
     
     
s——处于干燥状态下的细集料的密度（g/cm3）。 
计算结果精确至1g。 
（3）试样中的水的质量，按式（T 0529-9）计算： 
)
(
0
c
s
g
w
m
m
m
m
m




                    （T 0529-9） 
式中：    
w
m ——试样中水的质量（g）； 
      
0
m ——拌合物试样质量（g）； 
      mg——试样中粗集料的质量（g）。

【第 142 页|正文页 136】
136 
计算结果精确至1g。 
（4）混凝土拌合物试样中粗集料的质量mg 应按式（T 0529-9）计算，单位为g。 
5.2 混凝土拌合物中水泥、水、粗集料、细集料的单位用量，应分别按式（T0529-10）
~式（T0529-13）计算： 
1000

V
m
C
c
                         （T 0529-10） 
1000

V
m
W
w
                         （T 0529-11） 
1000

V
m
G
g
                         （T 0529-12） 
1000

V
m
S
s
                         （T 0529-13） 
式中：C、W、G、S——分别为水泥、水、粗集料、细集料的单位用量（kg/m3）。 
以上计算结果精确至1kg/m3。 
5.3 以两个试样试验结果的算术平均值作为测定值，两个试验结果差值的绝对值应符合
下列规定：水泥：≤6kg/m3；水：≤4kg/m3；细集料：≤20kg/m3；粗集料：≤30kg/m3，否
则此次试验无效。 
6 试验报告 
试验报告应包括下列内容： 
（1） 要求检测的项目名称、执行标准； 
（2） 原材料的品种、规格和产地； 
（3） 仪器设备的名称、型号及编号； 
（4） 环境温度和湿度； 
（5） 试样的质量； 
（6） 水泥的密度； 
（7） 粗集料和细集料的表观密度； 
（8） 试样中水泥、水、细集料和粗集料的质量； 
（9） 水泥混凝土拌合物中水泥、水、粗集料和细集料的单位用量； 
（10） 水泥混凝土拌合物水灰比； 
（11） 要说明的其他内容。

【第 143 页|正文页 137】
137 
T 0538—2020 水泥混凝土拌合物水溶性氯离子含量快速试验方法 
1 目的、适用范围和引用标准 
本方法规定了水泥混凝土拌合物水溶性氯离子含量的快速试验方法。 
本方法适用于现场快速检验水泥混凝土拌合物中的氯离子含量。 
引用标准： 
水泥混凝土试件制作与硬化水泥混凝土现场取样方法 （T 0551） 
2 仪具与材料 
2.1 氯离子选择电极：测量范围宜为5×10-5 ~1×10-2mol/L；响应时间不得大于2min；温
度范围宜为5~35℃；pH 范围：2~12。 
2.2 参比电极：双盐桥饱和甘汞电极，盐桥充0.1mol/L KNO2 溶液或0.1mol/L NaNO3
溶液。 
2.3 电位测量仪器：分辨值为1mV 的酸度计、恒电位仪、伏特计或电位差计，输入阻
抗不得小于7MΩ。 
2.4 活化液：应使用浓度为0.001mol/L 的NaCl 溶液。 
2.5 标准液：应使用浓度分别为5.5×10-4mol/L 和5.5×10-3mol/L 的NaCl 标准溶液。 
3 试验步骤 
3.1 建立电位—氯离子浓度关系曲线 
（1）氯离子选择电极应放入活化液中活化2h。 
（2）用蒸馏水配制5.5×10-3 mol/L 和5.5×10-4 mol/L 两种NaCl 标准溶液，各250mL。 
（3）应将氯离子选择电极和参比电极插入温度为20℃±2℃、浓度为5.5×10-4 mol/L 的
NaCl 标准溶液中，经2min 后，应采用电位测量仪测两极之间电位值（图T 0538-1）；然后
应按相同操作步骤测得温度为20℃±2℃、浓度为5.5×10-3 mol/L 的NaCl 标准溶液的电位值。
应将分别测得的两种浓度NaCl 标准溶液的电位值标在E—lgC 坐标上，其连线即为电位—
氯离子浓度关系曲线。 
（4）在测试每个NaCl 标准溶液电位值前，均应采用蒸馏水对氯离子选择电极和参比
电极进行充分清洗，并用滤纸擦干。 
（5）当标准液温度超出20℃±2℃时，应对电位—氯离子浓度关系曲线进行温度校正。

【第 144 页|正文页 138】
138 
 
图T 0538-1 测量示意图 
1-电位测量仪；2-氯离子选择电极；3-被测液；4-盐桥；5-NaCl 溶液；6-甘贡电极 
3.2 水泥混凝土拌合物中氯离子含量测定步骤 
（1）应采用筛孔直径为4.75mm 的筛子对水泥混凝土拌合物进行筛分，获得不少于1 
000g 的砂浆，称取两份500.0g 砂浆试样，并向每份砂浆试样中加入500.0g 蒸馏水，充分摇
匀后获得两份悬浊液，密封待测。悬浊液的获取应自水泥混凝土加水搅拌2h 内完成。 
（2）测试前应先将氯离子选择电极浸入活化液中活化1h。 
（3）将获得的两份悬浊液分别摇匀后，以快速定量滤纸过滤，获取两份不得少于100mL
的悬浊液于烧杯中。 
（4）分别测量两份滤液的电位值：将氯离子选择电极和参比电极掺入滤液中，经2min
后测定滤液的电位值。 
（5）测量每份滤液前应采用蒸馏水对氯离子选择电极和参比电极进行充分清洗，并用
滤纸擦干。应分别测量两份滤液的温度，并对建立的电位-氯离子浓度关系曲线进行温度校
正。 
（6）根据测定的电位值，分别从E—lgC 曲线上推算两份滤液的氯离子浓度，并将两
份滤液的氯离子浓度的平均值作为滤液氯离子浓度的测定结果。 
4 结果计算 
4.1 每立方米水泥混凝土拌合物中水溶性氯离子的质量，按式（T 0538-1）计算： 
0.03545 (
)
-
-
B
S
W
Cl
Cl
m =C
m
m
m




          （T 0538-1） 
式中：    
-
Cl
m
——每立方米水泥混凝土拌合物中水溶性氯离子的质量（kg）； 
-
Cl
C
——滤液的氯离子浓度（mol/L）； 
B
m ——混凝土配合比中每立方米混凝土的胶凝材料用量（kg）； 
S
m ——混凝土配合比中每立方米混凝土的砂用量（kg）； 
W
m ——混凝土配合比中每立方米混凝土的水用量（kg）。 
结果计算精确至0.01kg。 
4.2 水泥混凝土拌合物中水溶性氯离子含量占水泥质量的百分比，按式（T 0538-2）计

【第 145 页|正文页 139】
139 
算： 
100
-
-
Cl
Cl
C
m
w =
%
m

                   （T 0538-2） 
式中：    
-
Cl
w
——水泥混凝土拌合物中水溶性氯离子占水泥质量的百分比（%）； 
C
m ——混凝土配合比中每立方米混凝土的水泥用量（kg）。 
结果计算精确至0.001%。 
5 试验报告 
试验报告应包括下列内容： 
（1） 原材料的品种、规格和产地； 
（2） 仪器设备的名称、型号及编号； 
（3） 环境温度和湿度； 
（4） 依据标准； 
（5） 每立方米水泥混凝土拌合物中水溶性氯离子的质量
-
Cl
m
； 
（6） 混凝土拌合物中氯离子含量占水泥质量的百分比
-
Cl
w
； 
（7） 要说明的其他内容。 
条文说明 
本方法参照《混凝土中氯离子含量检测技术规程》（JGJ/T 322—2013）编制，本方法基本原理：用氯
离子选择电极和甘汞电极置于液相中，测得的电极电位E 与液相中氯离子浓度C 的对数呈线性关系，即
E=K-0.0591×汞lgC。因此，可以根据测得的电极电位值，来推算出氯离子浓度。 
采用砂浆与蒸馏水质量比1:1 混合后的滤液进行测试，其原因：①氯离子选择电极和参比电极（其敏
感膜）与溶液接触的良好程度直接关系到测量精度，而砂浆由于其非液态特性，有碍于氯离子在其中的自
由扩散，使得电极敏感膜表面的氯离子浓度因扩散受限而小于实测值，直接插入砂浆中测量将难以保证其
良好接触；②砂浆中存在大量杂质颗粒，有损氯离子选择电极和参比电极的敏感膜，将严重损害电极的使
用寿命；③以滤液作为测试对象能较好地避免以上两个问题，而且测试状态与电位——氯离子浓度曲线标
定的状态一致。 
试验所用的浓度分别为5.5×10-3 mol/L 和5.5×10-4 mol/L 的两种NaCl 标准溶液参照《化学试剂 标准
滴定溶液的制备》（GB/T 601—2016）中NaCl 标准滴定溶液的相关规定配制。

【第 146 页|正文页 140】
140 
T 0539—2020 水泥混凝土拌合物绝热温升试验方法 
1 目的、适用范围和引用标准 
本方法规定了水泥混凝土拌合物绝热温升的试验方法。 
本试验适用于在绝热条件下，测定水泥混凝土拌合物在水化过程中的温度变化及最高温
升值。 
引用标准： 
《混凝土热物理参数测定仪》（JG/T 329） 
2 仪具与材料 
2.1 绝热温升测定仪：应符合现行《混凝土热物理参数测定仪》（JG/T 329）的规定，
原理如图T 0539-1 所示。该测定仪器由绝热养护箱和控制记录仪两部分组成，温度控制记
录仪的测量范围应为0~100℃，分度值0.05℃；试验容器宜采用钢板制成，顶盖宜具有橡胶
密封圈，容器尺寸应大于粗集料最大粒径的3 倍。 
 
图T 0539-1 绝热温升测定仪 
1-绝热试验箱；2-试样容器；3-混凝土试样；4、8-温度传感器； 
5-风扇；6-制冷器；7-制热器；9-温度控制记录仪 
2.2 捣棒及放测温探头的紫铜测温管或玻璃管等；管的尺寸要求为内径稍大于测温探头
直径，长度为试件高的1/2。 
2.3 成型室：20℃±2℃，相对湿度不小于50%。 
3 试验步骤 
3.1 绝热温升试验装置应进行绝热性检验，即试样容器内装与绝热温升试验试样体积相
同的水，水温分别为40℃和60℃左右，在绝热温度跟踪状态下运行72h，试样容器内的水
温变动值应不大于±0.05℃。试验时，绝热试验箱内空气的平均温度与试样中心温度的差值
应保持不大于±0.1℃，超出±0.1℃时，对仪器进行调整。重复上述试验，直至满足要求。

【第 147 页|正文页 141】
141 
3.2 试验前24h 应将混凝土拌和用原材料放在20℃±2℃的室内，使其温度与室温一致。
如对拌合物浇筑温度有专门要求时，则按要求控制拌合物的初始温度。 
3.3 应按T 0551 拌制混凝土拌合物，拌和均匀后分两层装入容器中，每层捣实后高度
约为1/2 容器高度；每层装料后由边缘向中心均匀地插捣25 次，捣棒应插透本层至下一层
的表面；每一层捣完后用橡皮锤沿容器外壁敲击5~10 次，进行振实，直至拌合物表面插捣
孔消失为止；在容器中心埋入一根紫铜测温管或玻璃测温管，测温管中应盛入少许液压油，
然后盖上容器上盖，保持密封。 
3.4 试样容器送入绝热室内，将测温元件（温度传感器或温度计）装入测温管中，测得
混凝土拌合物的初始温度（
0
）。 
3.5 开始试验，控制绝热室温度与试样中心温度相差不应大于±0.1℃。试验开始后应每
0.5h 记录一次试样中心温度，历时24h 后每1h 记录一次，7d 后可3~6h 记录一次。试验历
时7d 后可结束，也可根据需要确定试验周期。 
3.6 试件从拌和、成型到开始测读温度，应在30min 内完成。 
4 结果计算 
4.1 绝热温升值，按式（T 0539-1）计算： 


0
n
n






                      （T 0539-1） 
式中：    
n
——n 天龄期混凝土绝热温升值（℃）； 
n
——n 天龄期仪器记录的温度（℃）； 
0
——混凝土拌合物的初始温度（℃）； 
——试验设备绝热温升修正系数。 
结果计算精确至0.1℃。 
4.2 以时间为横坐标、温升为纵坐标绘制混凝土温升过程线，根据曲线即可查得不同龄
期的混凝土绝热温升值。 
5 试验报告 
试验报告应包括下列内容： 
（1） 原材料的品种、规格和产地； 
（2） 仪器设备的名称、型号及编号； 
（3） 环境温度和湿度； 
（4） 测试龄期内水泥混凝土的绝热温升值； 
（5） 要说明的其他内容。

【第 148 页|正文页 142】
142 
条文说明 
本方法参照《普通混凝土拌合物性能试验方法标准》（GB/T 50080—2016）编制。 
混凝土绝热温升是混凝土重要的物理参数，水泥水化放热在混凝土内部积聚引起温度梯度导致温度裂
缝，是大体积混凝土工程中的主要问题之一。混凝土绝热温升是衡量混凝土本身放热能力的根本依据，也
是大体积混凝土温度控制的一个重要参数指标，最直接的方法是直接测定混凝土的绝热温升值。 
由于近年来测试设备技术和精度的提高，考虑完全的绝热试验条件难以实现，即使在高精度试验环境
条件下，绝热温升试验过程中，混凝土与外界仍存在一定的热交换，故采纳《普通混凝土拌合物性能试验
方法标准》（GB/T 50080—2016）中绝热温升的简化公式，而未采用《水工混凝土试验规程》（DL/T 5150
—2017）中的绝热温升计算公式。简化后公式仍然能够表征混凝土的绝热温升值，而且可操作性大大提高。
