Repository: Sevenxxxx/guifanchaxun

# 规范查询（guifan-chaxun）

面向中国工程规范及库内公文、通知、表格等资料的本地索引 skill。查询时按“书架 → 目录 → 章节 → 原文”逐级定位，不依赖向量数据库。

## 初始化（Windows）

1. 安装 Python 3.12，并确认 `python --version` 可用。
2. 在项目根目录执行 `python -m pip install -r requirements.txt`。
3. 安装 Tesseract 5，并在 `tools/guifan-chaxun-scripts/config.json` 中确认其路径；项目自带 `chi_sim` 语言包目录。
4. 把原始资料放入 `guifansrc/`，然后执行：

   ```powershell
   python tools/guifan-chaxun-scripts/scripts/spec.py index --all
   python tools/guifan-chaxun-scripts/scripts/spec.py status
   ```

旧版 Office/WPS 文件还需要已安装的 Office 或 WPS；Git 提交审查钩子需要 Git for Windows 提供的 `bash`。

File: library_data/gonglu/100-公路工程水泥及水泥混凝土试验规程-JTG3420-2020/chapters/ch12-硬化水泥混凝土性能试验.md (part 1 of 3)
# 章 5:硬化水泥混凝土性能试验
# 规范: (100-公路工程水泥及水泥混凝土试验规程-JTG3420-2020) | 页码:PDF 149-290 | 正文页 143-284
# 条文范围:5.1-3.10
# 类型:正文
# 生成:spec.py index 2026-08-26 | 页内标记【第 N 页】用于回源

【第 149 页|正文页 143】
143 
5 硬化水泥混凝土性能试验 
5.1 试件制作 
T 0551—2020 水泥混凝土试件制作与硬化水泥混凝土现场取样方法 
1 目的、适用范围和引用标准 
本方法规定了在常温环境中室内试验时水泥混凝土试件制作与硬化水泥混凝土现场取
样方法。 
本方法适用于普通水泥混凝土及喷射水泥混凝土硬化后试件的现场取样方法，但因其
特殊性所引起的对试验设备及方法的特殊要求，均应按对这些水泥混凝土试件制作和取样
的有关技术规定进行。 
引用标准： 
《混凝土试验用搅拌机》（JG 244） 
《混凝土试验用振动台》（JG/T 245） 
《混凝土试模》（JG 237） 
《混凝土坍落度仪》（JG/T 248） 
《钻芯法检测混凝土强度技术规程》（JGJ/T 384） 
水泥混凝土拌合物的拌和与现场取样方法 （T 0521） 
 
2 仪具与材料 
2.1 强制搅拌机：应符合现行《混凝土试验用搅拌机》（JG 244）的规定。 
2.2 振动台：应符合现行《混凝土试验用振动台》（JG/T 245）的规定。 
2.3 试模 
（1）非圆柱试模：应符合现行《混凝土试模》（JG 237）的规定。 
（2）圆柱试模：直径误差小于1/200d，高度误差应小于1/100h（d 为直径，h 为高度）。
试模的底板平面度公差不超过0.02mm。组装试模时，圆筒纵轴与底板应成直角，允许公差
为0.5。 
（3）喷射混凝土试模：尺寸为450mm×450mm×120mm（长×宽×高），模具一侧边为
敞开状。 
2.4 试件尺寸 
常用的几种试件尺寸（试件内部尺寸）和最大粒径规定如表T 0551-1。所有试件承压面
的平面度公差不超过0.000  5d（d 为边长）。

【第 150 页|正文页 144】
144 
表T 0551-1 试件尺寸 
试件名称 
标准尺寸（集料最大粒径） 
（mm） 
非标准尺寸（集料最大粒径） 
（mm） 
立方体抗压强度试件 
150×150×150（31.5） 
100×100×100（26.5） 
200×200×200（53） 
圆柱轴心抗压强度试件 
（高径比2:1） 
φ150×300（31.5） 
φ100×200（26.5） 
φ200×400（53） 
钻芯样抗压强度试件 
（高径比1:1） 
φ150×150（31.5） 
φ100×100（26.5） 
φ75×75（19） 
棱柱体轴心抗压强度试件 
150×150×300（31.5） 
200×200×400（53） 
100×100×300（26.5） 
立方体劈裂抗拉强度试件 
150×150×150（31.5） 
100×100×100（26.5） 
圆柱劈裂抗拉强度试件 
φ150×Lm（31.5） 
φ100×Lm（26.5） 
φ200×Lm（53） 
钻芯样劈裂强度试件 
φ150×Lm（31.5） 
φ100×Lm（26.5） 
φ75×Lm（19） 
抗压弹性模量试件 
150×150×300（31.5） 
200×200×400（53） 
100×100×300（26.5） 
圆柱轴心抗压弹性模量试件 
（高径比2:1） 
φ150×300（31.5） 
φ100×200（26.5） 
φ200×400（53） 
抗弯拉强度试件 
150×150×550（31.5） 
100×100×400（26.5） 
抗弯拉弹性模量试件 
150×150×550（31.5） 
100×100×400（26.5） 
喷射混凝土试件 
100×100×100 或φ100×100 
/ 
混凝土动弹性模量试件 
100×100×400（31.5） 
L/α＝3、4、5 的其他尺寸，
其中α 宽度不小于100mm，
L 为长度mm 
混凝土收缩试件（接触法） 
φ100×400（31.5） 
/ 
混凝土收缩试件（非接触法） 
100×100×515（31.5） 
150×150×515（31.5） 
200×200×515（50）

【第 151 页|正文页 145】
145 
混凝土限制膨胀率试件 
100×100×400（31.5） 
/ 
混凝土抗冻试件（快冻法） 
100×100×400（31.5） 
/ 
混凝土耐磨试件 
150×150×150（31.5） 
φ150×Lm芯样试件 
抗渗试件 
上口直径175mm，下口直径
185mm，高150mm 的锥台 
上下直径与高度均为
150mm 的圆柱体 
抗氯离子渗透试件 
φ100×50（26.5） 
/ 
注：括号中的数字为试件中集料最大粒径，单位为mm。标准试件的最小尺寸不宜小于粗集料最大粒
径的3 倍。 
2.5 捣棒：直径16mm，长约600mm，并具有半球形端头的钢质圆棒。 
2.6 压板：用于圆柱试件的顶端处理，一般为厚6mm 以上的毛玻璃，压板直径应比试
模直径大25mm 以上。 
2.7 橡皮锤：带有质量约250g 的橡皮锤头。 
2.8 钻孔取样机：钻机一般用金刚石钻头，从结构表面垂直钻取，钻机应具有足够的刚
度，保证钻取的芯样周面垂直且表面损伤最少。钻芯时，钻头应作无显著偏差的同心运动。 
2.9 游标卡尺：最大量程不小于300mm，分度值为0.02mm。 
2.10 锯：用于切割适于抗弯拉试验的试件。 
3 非圆柱体试件成型 
3.1 水泥混凝土的拌和应按T 0521 的规定进行。成型前试模内壁涂一薄层矿物油。 
3.2 取拌合物的总量至少应比所需量高20%以上，并取出少量混凝土拌合物代表样，在
5min 内进行坍落度或维勃试验，认为品质合格后，应在15min 内开始制件或做其他试验。 
3.3 当坍落度小于25mm 时，可采用φ25mm 的插入式振捣棒成型。将混凝土拌合物一
次装入试模，装料时应用抹刀沿各试模壁插捣，并使混凝土拌合物高出试模口；振捣时捣棒
距底板10~20mm，且不要接触底板。振动直到表面出浆为止，且应避免过振，以防止混凝
土离析，一般振捣时间为20s。振捣棒拔出时要缓慢，拔出后不得留有孔洞。用刮刀刮去多
余的混凝土，在临近初凝时，用抹刀抹平。试件抹面与试模边缘高低差不得超过0.5mm。 
3.4 当坍落度大于25mm 且小于90mm 时，用标准振动台成型。将试模放在振动台上夹
牢，防止试模自由跳动，将拌合物一次装满试模并稍有富余，开动振动台至混凝土表面出现
乳状水泥浆时为止，振动过程中随时添加混凝土使试模常满，记录振动时间（约为维勃秒数
的2~3 倍，一般不超过90s）。振动结束后，用金属直尺沿试模边缘刮去多余混凝土，用抹
刀将表面初次抹平，待试件收浆后，再次用抹刀将试件仔细抹平，试件表面与试模边缘的高
低差不得超过0.5mm。 
3.5 当坍落度大于90mm 时，用人工成型。拌合物分厚度大致相等的两层装入试模。捣
固时按螺旋方向从边缘到中心均匀地进行。插捣底层混凝土时，捣棒应到达模底；插捣上层

【第 152 页|正文页 146】
146 
时，捣棒应贯穿上层后插入下层20~30mm 处。插捣时应用力将捣棒压下，保持捣棒垂直，
不得冲击，捣完一层后，用橡皮锤轻轻击打试模外端面10~15 下，以填平插捣过程中留下的
孔洞。每层插捣次数100cm2 面积内不少于12 次。试件抹面与试模边缘高低差不得超过
0.5mm。 
3.6 当试样为自密实混凝土时，在新拌混凝土不离析的状态下，将自密实混凝土搅拌均
匀后直接倒入试模内，不得使用振动台和插捣方式成型，但可以采用橡皮锤辅助振动。试样
一次填满试模后，可用橡皮锤沿着试模中线位置轻轻敲击6 次/侧面。用抹刀将试件仔细抹
平，使表面略低于试模边缘1~2mm。 
4 圆柱体试件制作 
4.1 水泥混凝土的拌和应按T 0521 的规定进行。成型前试模内壁涂一薄层矿物油。 
4.2 取拌合物的总量至少应比所需量高20%以上，并取出少量混凝土拌合物代表样，在
5min 内进行坍落度或维勃试验，认为品质合格后，应在15min 内开始制件或做其他试验。 
4.3 当坍落度小于25mm 时，可采用φ25mm 的插入式振捣棒成型。拌合物分厚度大致
相等的两层装入试模。以试模的纵轴为对称轴，呈对称方式填料。插入密度以每层分三次插
入。插捣底层时，振捣棒距底板10~20mm 且不要接触底板；振捣上层时，振捣棒插入该层
底面下 15mm 深。振动直到表面出浆为止，且应避免过振，以防止混凝土离析。一般振捣
时间为20s。捣完一层后，如有棒坑留下，可用橡皮锤敲击试模侧面10~15 下。振捣棒拔除
时要缓慢。用刮刀刮去多余的混凝土，在临近初凝时，用抹刀抹平，使表面略低于试模边缘
1mm~2mm。 
4.4 当坍落度大于25mm 且小于90mm 时，用标准振动台成型。将试模放在振动台上夹
牢，防止试模自由跳动，将拌合物一次装满试模并稍有富余，开动振动台至混凝土表面出现
乳状水泥浆时为止振动过程中随时添加混凝土使试模常满，记录振动时间（约为维勃秒数的
2~3 倍，一般不超过90s）。振动结束后，用金属直尺沿试模边缘刮去多余混凝土，用抹刀
将表面初次抹平，待试件收浆，再次用抹刀将试件仔细抹平，使表面略低于试模边缘1~2mm。 
4.5 当坍落度大于90mm 时，用人工成型。 
对于试件直径φ200mm 的试模，拌合物分厚度大致相等的三层装入试模。以试模的纵
轴为对称轴，呈对称方式填料。每层插捣25 下，捣固时按螺旋方向从边缘到中心均匀地进
行。插捣底层时，捣棒到达模底；插捣上层时，捣棒插入该层底面下20~30mm 处。插捣时
应用力将捣棒压下，不得冲击，捣完一层后，如有棒坑留下，可用橡皮锤敲击试模侧面10~15
下。用抹刀将试件仔细抹平，使表面略低于试模边缘1~2mm。 
而对于试件直径φ100mm 或φ150mm 的试模，分两层装料，隔层厚度大致相等。试件
直径φ150mm 时，每层插捣15 下；试件直径φ100mm 时，每层插捣8 下。捣固时按螺旋
方向从边缘到中心均匀地进行。插捣底层时，捣棒应到达模底；插捣上层时，捣棒插入该层

【第 153 页|正文页 147】
147 
底面下15mm 深。用抹刀将试件仔细抹平，使表面略低于试模边缘1~2mm。 
4.6 当试样为自密实混凝土时，在新拌混凝土不离析的状态下，将自密实混凝土搅拌均
匀后直接倒入试模内，不得使用振动台和插捣方式成型，但可以采用橡皮锤辅助振动。试样
一次填满试模后，可用橡皮锤沿着试模中线位置均匀轻轻敲击25 次。用抹刀将试件仔细抹
平，使表面略低于试模边缘1~2mm。 
4.7 对端面应进行整平处理，但加盖层的厚度应尽量薄。 
（1）拆模前当混凝土具有一定强度后，用水洗去上表面的浮浆，并用干抹布吸去表面
水之后，抹上干硬性水泥净浆，用压板均匀地盖在试模顶部。加盖层应与试件的纵轴垂直。
为防止压板和水泥浆之间的黏结，应在压板下垫一层薄纸。 
（2）对于硬化的试件端面的处理，可采用硬石膏或硬石膏和水泥的混合物，加水后平
铺在端面，并用压板进行整平，也可采用下面任一方法：①使用硫磺与矿质粉末的混合物（如
耐火黏土粉、石粉等）在180~210℃间加热（温度更高时将使混合物烘成橡胶状，使强度变
弱），摊铺在试件顶面，用试模钢板均匀按压，放置2h 以上即可进行强度试验；②用环氧
树脂拌水泥，根据需要硬化时间加入乙二胺，将此浆膏在试件顶面大致摊平，在钢板面上垫
一层薄塑料膜，再均匀地将浆膏压平；③在有充分时间时，也可用水泥浆膏抹顶，使用矾土
水泥的养护时间在18h 以上，使用硅酸盐水泥的养护时间在3d 以上。 
（3）对不采用端部整平处理的试件，可采用切割的方法达到端面和纵轴垂直。整平后
的端面应与试件的纵轴相垂直，端面的平整度公差在±0.1mm 以内。 
5 养护 
5.1 试件成型后，用湿布覆盖表面（或其他保持湿度办法），在室温20℃±5℃、相对湿
度大于 50%的情况下，静放一个到两个昼夜，然后拆模并作第一次外观检查、编号。对有
缺陷的试件应除去，或加工补平。 
5.2 将完好试件放入标准养护室进行养护，标准养护室温度为20℃±2℃，相对湿度在
95%以上，试件宜放在铁架或木架上，间距至少10~20mm。试件表面应保持一层水膜，并
避免用水直接冲淋。当无标准养护室时，将试件放入温度20℃±2℃的饱和氢氧化钙溶液中
养护。 
5.3 标准养护龄期为28d（以搅拌加水开始），非标准的龄期为1d、3d、7d、60d、90d、
180d。 
6 硬化普通水泥混凝土现场试样的钻取或切割取样 
6.1 芯样的钻取 
（1）钻取位置：在钻取前应考虑由于钻芯可能导致对结构产生不利影响，应尽可能避
免在靠近混凝土构件的接缝或边缘处钻取，且不应带有钢筋。 
（2）芯样尺寸：芯样直径宜为混凝土所用集料最大粒径的3 倍以上，不宜小于最大粒

【第 154 页|正文页 148】
148 
径的2 倍，一般为φ150mm±10mm 或φ100mm±10mm，特殊部位可采用φ75mm 直径芯样。 
（3）标记：钻出后的每个芯样应立即清楚地编号，并记录芯样在混凝土结构中的位置。 
6.2 切割取样 
对于现场取样的不规则混凝土试块，可按表T 0551-1 所列棱柱体尺寸进行切割，以满
足不同试验的需求。 
6.3 检查与测量 
（1）外观检查： 
每个芯样应详细描述有关裂缝、接缝、分层、麻面或离析等不均匀性，必要时应记录下
列事项： 
集料情况：估计集料的最大粒径、形状及种类，粗细集料的比例与级配。 
密实性：检查并记录存在的气孔、气孔的位置、尺寸与分布情况，必要时应拍下照片。 
（2）测量： 
平均直径：在芯样高度的中间及两个1/4 处，每处垂直测量2 次。6 个测值的算术平均
值为dm，精确至 1.0mm。 
平均长度：芯样直径两端侧面测定钻取后芯样的长度及加工后的长度，其尺寸差应在
0.25mm 之内，取平均值作为试件平均长度Lm，精确至1.0mm。 
平均长、高、宽：对于切割棱柱体，分别量取所有边长，精确至1.0mm。 
7 硬化喷射水泥混凝土试件的现场取样方法 
7.1 喷射水泥混凝土抗压强度标准试块应采用从现场施工的喷射水泥混凝凝土板件上
切割或钻芯法制取。 
7.2 标准试块制作符合下列步骤： 
（1）在喷射作业面附近，将模具敞开一侧朝下，以80°（与水平面的夹角）左右置于
墙脚。 
（2）先在模具外的边墙上喷射，待操作正常后将喷头移至模具位置，由下而上逐层向
模具内喷满水泥混凝土。 
（3）将喷满水泥混凝土的模具移至安全地方，用三角抹刀刮平混凝土表面。 
（4）在潮湿环境中养护1d 后脱模。将混凝土板件移至标养室，在标准养护条件下养护
7d，用切割机去掉周边和上表面（底面不可切割）后加工成边长100mm 的立方体试块或钻
芯成φ100mm×100mm 的圆柱体试件，立方体试块的边长允许偏差应为±10mm，直角允许偏
差应为±2°。喷射水泥混凝土板件周边120mm 范围内的混凝土不得用作试件。 
7.3 加工后的试块应继续在标准条件下养护至28d 龄期，进行抗压强度试验。 
8 水下不分散混凝土试件的水下成型方法 
8.1 将水下成型用的试模置于水箱中，将水加至该试模上限以上150mm 处，水应保持

【第 155 页|正文页 149】
149 
其水温在20℃±3℃。 
8.2 用手铲将水下不分散混凝土拌合物从水面处向水中落下，浇入试模中。每次投料量
为试模容积的1/10 左右，投料应连续操作，料量应超出试模表面，每个试模的投料时间约
为0.5~1min。水下浇注方式如图T 0551-1 所示。 
 
a）投料    b）投料量    c）抹平 
图T 0551-1 水下不分散混凝土浇注方式（尺寸单位：mm） 
8.3 将试模从水中取出，静置5~10min，使混凝土自流平、自密实而达平稳状态。 
8.4 用木锤轻敲试模的两个侧面以促进排水，超量浇注的混凝土在初凝之前用抹刀抹
平，然后将其放回水中。 
8.5 放置2d 拆模，在水中进行标准养护，试件之间应保持一定距离，每一龄期以3 个
试件为一组。 
8.6 当达到预定龄期时，从水中将试件取出，进行测试。 
条文说明 
为规范混凝土试件的制作过程，特制定本方法。本方法规定了非圆柱试件和圆柱试件的试件尺寸，并
规定标准试件的横截面最短尺寸应大于最大粒径3 倍。 
在试件成型时，根据混凝土坍落度的不同，坍落度小于25mm、25mm~90mm、大于90mm、自密实混
凝土，分别提出不同成型方法。 
本方法参照《岩土锚杆与喷射混凝土支护工程技术规范》（GB 50086—2015）中喷射水泥混凝土试件
现场取样方法。 
使用小直径芯样试件可能会造成样本的标准差增大，其强度可按《钻芯法检测混凝土强度技术规程》
（JGJ/T 384—2016）的规定进行计算与推定。，建议使用标准芯样试件确定水泥混凝土抗压强度值。

【第 156 页|正文页 150】
150 
T 0552—2005 碾压混凝土抗弯拉试件的制作方法 
1 目的、适用范围和引用标准 
本方法规定了碾压混凝土抗弯拉试件的制作方法。 
本方法适用于路面碾压混凝土抗弯拉试件成型。 
引用标准： 
《混凝土试模》（JG 237） 
《混凝土试验用振动台》（JG/T 245） 
2 仪具与材料 
2.1 改进平板振动器：频率50Hz±3Hz，振幅1mm，功率1.1kw，质量25kg，如图T 0552-1
所示。平板振动器下的压板应具有一定的刚度，其边长比试模尺寸小约5mm。 
2.2 试模：应符合现行《混凝土试模》
（JG 237）的规定。内壁尺寸150mm×150mm×550mm。 
2.3 套模：铸铁或钢制成，内轮廓尺寸与试模相同，高度约100mm，不易变形并能固
定于试模上。 
2.4 压板：如图T 0552-2 所示。板的长度与宽度分别比试模内壁尺寸小约5mm，厚度
不小于15mm，上部焊有限位杆（可用钢筋或角钢）。 
 
图T 0552-1 改制平板振动器的结构示意图 
1-扶手；2-振捣器；3-弹簧；4-底板；5-螺栓；6-套管； 
7-螺杆；8-弹簧成型板；9-成型压板；10-压板连接螺栓

【第 157 页|正文页 151】
151 
 
图T 0552-2 压板结构示意图 
1-限位杆；2-压头 
3 试件制作 
3.1 试验准备 
（1）检查改进平板振动器等试验器具，确认其具有良好的工作状态。 
（2）检查试模外形，应采用外形整齐并能拼装紧固的试模；将试模和套模擦净，内壁
涂一薄层矿物油，并将套模紧固在试模上。 
（3）将试模编号，测定、记录试模内腔（长、宽、深）尺寸，应以3 个不同部位（中
间和两端）的平均值为结果，测量精确至0.1mm。 
（4）根据碾压混凝土的理论密度及试模内腔容积，按95%的压实率计算成型一个试件
所需的试样质量。 
3.2 试件成型 
（1）量取有代表性的碾压混凝土试样，将试样分两层装入试模。装模时，应注意不使
试样产生离析。每次试样入模后，先用抹刀沿试模内壁上下插捣一周，再用捣棒，每层插捣
100 下。插捣按螺旋方向从边缘到中间均匀地进行。插捣下层时应插捣至模底，插捣上层时
应插入下层20mm 左右。插捣时应用力均匀，不得冲击。 
（2）将压板置于试样表面，把改进平板振动器放在压板上，打开振动器开关，振至试
样与试模口齐平为止，如（图T 0552-3）所示。 
（3）去掉压板和套模，用抹刀将试样表面抹光。 
1 
2

【第 158 页|正文页 152】
152 
 
图T 0552-3 试件成型示意图 
1-把手；2-平板振捣器；3-限位杆；4-套模；5-压板；6-试模 
3.3 试件压实率 
进行试件强度试验前，用游标卡尺测定其尺寸，高度和宽度至少测量3 处取平均值，长
度至少测量两处取平均值，用尺寸的平均值求出试件体积；将试件称重，最后求出试件的实
测压实率，见式（T0552-1）。 
0
100
G
P
%
V 



      （T 0552-1） 
式中：    P ——试件实测压实率（%）； 
      G ——试件质量（kg）； 
      V ——试件体积（m3）； 
      
0
——碾压混凝土理论密度（kg/m3）。 
结果计算精确至0.1%。 
如果试件的实测压实率与设计值（95%）的误差超过1%，应适当调整试样，以使试件
实测压实率达到规定要求。 
条文说明 
由于碾压混凝土抗弯拉试件的制作方法有所不同，特别强调在一定压实率下的试件成型，所以将其单
独列为一个方法。同时对于其他成型方法可参照现行《使用振动台在筒模中制作碾压混凝土》（ASTM C 
1176）和《使用振动台测定碾压混凝土的稠度和密度的试验方法》（ASTM C 1170）。 
1 
2 
3 
4 
5 
6

【第 159 页|正文页 153】
153 
5.2 力学性能试验 
T 0553—2005 水泥混凝土抗压强度试验方法 
1 目的、适用范围和引用标准 
本方法规定了水泥混凝土抗压强度的试验方法。 
本方法适用于各类水泥混凝土立方体试件的抗压强度试验，也适用于高径比1:1 的钻芯
试件。 
引用标准： 
《试验机通用技术要求》（GB/T 2611） 
《液压式万能试验机》（GB/T 3159） 
水泥混凝土试件制作与硬化水泥混凝土现场取样方法 （T 0551） 
2 仪具与材料 
2.1 压力机或万能试验机：压力机应符合现行《液压式万能试验机》（GB/T 3159）及
《试验机通用技术要求》（GB/T 2611）的规定，其测量精度为±1%，试件破坏荷载应大于
压力机全程的 20%且小于压力机全程的 80%。压力机同时应具有加荷速度指示装置或加
荷速度控制装置，上下压板平整并有足够刚度，可均匀地连续加荷卸荷，可保持固定荷载，
开机停机均灵活自如，能够满足试件破型吨位要求。 
2.2 球座：钢质坚硬，面部平整度要求在100mm距离内的高低差值不超过0.05mm，球
面及球窝粗糙度
a
R =0.32μm，研磨、转动灵活。不应在大球座上做小试件破型，球座宜放
置在试件顶面（特别是棱柱试件），并凸面朝上，当试件均匀受力后，不宜再敲动球座。 
2.3 混凝土强度等级大于或等于C50 时，试件周围应设置防崩裂网罩。 
3 试件制备和养护 
3.1 试件制备和养护应符合T 0551 的规定。 
3.2 试件尺寸应符合T 0551 中表T 0551-1 的规定。 
3.3 集料最大粒径应符合T 0551 中表T 0551-1 的规定。 
3.4 混凝土立方体抗压强度试件应同龄期者为1 组，每组为3 个同条件制作和养护的混
凝土试块。 
4 试验步骤 
4.1 至试验龄期时，自养护室取出试件，应尽快试验，避免其湿度变化。 
4.2 取出试件，检查其尺寸及形状，相对两面应平行。量出棱边长度，精确至 1mm。

【第 160 页|正文页 154】
154 
试件受力截面积按其与压力机上下接触面的平均值计算。在破型前，保持试件原有湿度，在
试验时擦干试件。 
4.3 以成型时侧面为上下受压面，试件中心应与压力机几何对中。圆柱体应对端面进行
处理，确保端面的平行度。 
4.4 混凝土强度等级小于C30 时取0.3MPa/s～0.5MPa/s 的加荷速度；混凝土强度等级大
于或等于C30 小于C60 时，取0.5～0.8MPa/s 的加荷速度；混凝土强度等级大于或等于C60
混凝土取～1.0MPa/s 的加荷速度。当试件接近破坏而开始迅速变形时，应停止调整试验机
油门，直至试件破坏，记下破坏极限荷载F。 
5 结果计算 
5.1 混凝土试件抗压强度，按式（T 0553-1）计算：  
A
F
fcu 
                       （T 0553-1） 
式中：    
cu
f
——混凝土立方体抗压强度（MPa）； 
F ——极限荷载（N）； 
A ——受压面积（mm2）。 
结果计算精确至0.1MPa。 
5.2 混凝土强度等级小于C60 时，用非标准试件的抗压强度应乘以尺寸换算系数（表T 
0553-1），并应在报告中注明。 
表T 0553-1 立方体抗压强度尺寸换算系数 
试件尺寸 
尺寸换算系数 
100mm×100mm×100mm 
0.95 
150mm×150mm×150mm 
1.00 
200mm×200mm×200mm 
1.05 
5.3 当混凝土强度等级大于或等于C60 时，宜采用150mm×150mm×150mm 标准试件，
使用非标准试件时，换算系数由试验确定。 
5.4 以三个试件测量值的算术平均值为测定值，结果精确至 0.1MPa。三个试件测量值
的最大值或最小值中如有一个与中间值之差超过中间值的 15%，则取中间值为测定值；如
最大值和最小值与中间值的差值均超过中间值的15%，则该组试验结果无效。 
6 试验报告 
试验报告应包括下列内容： 
（1） 要求检测的项目名称和执行标准； 
（2） 原材料的品种、规格和产地；

【第 161 页|正文页 155】
155 
（3） 仪器设备的名称、型号及编号； 
（4） 环境温度和湿度； 
（5） 水泥混凝土抗压强度值； 
（6） 要说明的其他内容。 
条文说明： 
《混凝土结构设计规范》（GB 50010——2010）将普通水泥混凝土按立方体抗压标准值分为C15、C20、
C25、C30、C35、C40、C45、C50、C55、C60、C65、C70、C75、C80 共14 个等级。 
根据调研，当前许多压力机仪表盘上显示的加荷速度的单位多为kN/s，而本规程给出的加荷速度的单
位为MPa/s。为了方便读者使用，本方法根据试件受压截面的尺寸，列出了不同截面试件加荷速度单位MPa/s
与kN/s 的换算关系，详见表T 0553-2。 
表T 0553-2 不同截面立方体抗压试件的加荷速度单位MPa/s 与kN/s 的换算关系 
试件受压截面尺寸 
cu
f
＜C30 
C30≤
cu
f
＜C60 
cu
f
≥C60 
MPa/s 
kN/s 
MPa/s 
kN/s 
MPa/s 
kN/s 
100mm×100mm 
0.3~0.5 
3.0~5.0 
0.5~0.8 
5.0~8.0 
0.8~1.0 
8.0~10.0 
150mm×150mm 
6.8~11.3 
11.3~18.0 
18.0~22.5 
200mm×200mm 
12.0~20.0 
20.0~32.0 
32.0~40.0

【第 162 页|正文页 156】
156 
T 0554—2005 水泥混凝土圆柱体轴心抗压强度试验方法 
1 目的、适用范围和引用标准 
本方法规定了水泥混凝土圆柱体轴心抗压强度的试验方法。 
本方法适用于高径比2:1 的水泥混凝土圆柱体试件极限轴心抗压强度试验。 
引用标准： 
水泥混凝土抗压强度试验方法 （T 0553） 
水泥混凝土试件制作与硬化水泥混凝土现场取样方法 （T 0551） 
2 仪具与材料 
2.1 压力机或万能试验机：应符合T 0553 中2.1 的规定。 
2.2 球座：应符合T 0553 中2.2 的规定。 
2.3 混凝土轴心抗压强度等级大于或等于C50 时，试件周围应设置防崩裂网罩。 
2.4 游标卡尺：最大量程不小于300mm，分度值为0.02mm。 
3 试件制备和养护 
3.1 试件制备和养护应符合T 0551 中的相关规定。 
3.2 试件尺寸应符合T 0551 中表T 0551-1 规定。 
3.3 集料最大粒径应符合T 0551 中表T 0551-1 规定。 
3.4 混凝土圆柱体轴心抗压强度试件应同龄期者为1 组，每组为3 个同条件制作和养护
的混凝土试块。 
4 试验步骤 
4.1 圆柱体试件在试验前，务必进行顶端整平。 
4.2 在破型前，保持试件原有湿度，在试验时擦干试件。测量其尺寸及外观。首先测量
沿试件高度中央部位相互垂直的两个方向的直径，分别记为d1、d2；再分别测量相互垂直的
两个方向的4 个高度。 
4.3 将试件置于上下压板之间，试件轴中心应与压力机几何对中。 
4.4 混凝土强度等级小于C30 时取0.3~0.5MPa/s 的加荷速度；混凝土强度等级大于或等
于C30 且小于C60 时，取0.5~0.8MPa/s 的加荷速度；混凝土强度等级大于或等于C60 时取
0.8~1.0MPa/s 的加荷速度。当试件接近破坏而开始迅速变形时，应停止调整试验机油门，直
至试件破坏，记下破坏极限荷载F。

【第 163 页|正文页 157】
157 
5 结果计算 
5.1 混凝土圆柱体试件轴心抗压强度，按式（T 0554-1）计算：  
2
c
d
4

F
fc 
                 （T 0554-1） 
式中：    
c
cf
——混凝土圆柱试件轴心抗压强度（MPa）； 
F ——极限荷载（N）； 
d——试件计算直径（mm）。 
结果计算精确至0.1MPa。 
其中d 按式（T 0554-2）计算： 
2
2
1
d
d
d


                   （T 0554-2） 
式中：d1、d2——两个垂直方向的直径（mm）。 
结果计算精确至0.1mm。 
5.2 混凝土强度等级小于C60 时，用非标准试件的圆柱体轴心抗压强度应乘以尺寸换算
系数（表T 0554-1），并应在报告中注明。 
表T 0554-1 圆柱体轴心抗压强度尺寸换算系数 
试件尺寸 
尺寸换算系数 
φ100mm×200mm 
0.95 
φ150mm×300mm 
1.00 
φ200mm×400mm 
1.05 
5.3 当混凝土轴心抗压强度等级大于或等于C60 时，宜用φ150mm×300mm 标准试件；
使用非标准试件时，换算系数由试验确定。 
5.4 以三个试件测值的算术平均值为测定值，结果精确至 0.1MPa。如果三个测量值的
最大值或最小值中有一个与中间值之差超过中间值的15%，则取中间值为测定值；如最大
值和最小值与中间值之差超过中间值的15%，则该组试验结果无效。 
6 试验报告 
试验报告应包括下列内容： 
（1） 要求检测的项目名称、执行标准； 
（2） 原材料的品种、规格和产地； 
（3） 仪器设备的名称、型号及编号； 
（4） 环境温度和湿度；

【第 164 页|正文页 158】
158 
（5） 混凝土圆柱体轴心抗压强度值； 
（6） 要说明的其他内容。 
条文说明： 
本方法参照ASTM C 39 和ASTM C42 编制。对于圆柱试件目前有ASTM C 39 和ISO4 012 两种方法。
为了和立方体抗压试件的试验方法一致，本方法采用ISO 4012 中的加荷速度，而ASTM C39 加荷速度较慢，
为0.14～0.34MPa/s。但基本上ISO 4012 的加荷速度范围包括了ASTM C39 的加荷速度。 
为了方便读者使用，本方法根据试件受压截面的尺寸，列出了不同截面圆柱体轴心抗压试件的加荷速
度单位MPa/s 与kN/s 的换算关系，详见表T 0554-2。我国将标准立方体试件的抗压强度作为混凝土评定等
级的唯一依据。 
表T 0554-2 不同截面圆柱体轴心抗压试件的加荷速度（MPa/s）与（kN/s）的换算关系 
试件受压截面尺寸 
cc
f
＜C30 
C30≤
cc
f
＜C60 
cc
f
≤C60 
MPa/s 
kN/s 
MPa/s 
kN/s 
MPa/s 
kN/s 
φ100mm 
0.3~0.5 
2.4~3.9 
0.5~0.8 
3.9~6.3 
0.8~1.0 
6.3~7.9 
φ150mm 
5.3~8.8 
8.8~14.1 
14.1~17.7 
φ200mm 
9.4~15.7 
15.7~25.1 
25.1~31.4

【第 165 页|正文页 159】
159 
T 0555—2005 水泥混凝土棱柱体轴心抗压强度试验方法 
1 目的、适用范围和引用标准 
本方法规定了棱柱体水泥混凝土轴心抗压强度的试验方法。 
本方法适用于各类水泥混凝土的棱柱体试件。 
引用标准： 
水泥混凝土抗压强度试验方法 （T 0553） 
水泥混凝土试件制作与硬化水泥混凝土现场取样方法 （T 0551） 
2 仪具与材料 
2.1 压力机或万能试验机：应符合T 0553 中2.1 的规定。 
2.2 球座：应符合T 0553 中2.2 的规定。 
2.3 钢尺：分度值为1mm。 
2.4 混凝土棱柱体强度等级大于或等于C50 时，试件周围应设置防崩裂网罩。 
3 试件制备和养护 
3.1 试件制备和养护应符合T 0551 的规定。 
3.2 试件尺寸应符合T 0551 中表T 0551-1 规定。 
3.3 集料最大粒径也应符合T 0551 中表T 0551-1 规定。 
3.4 混凝土棱柱体轴心抗压强度试件以同龄期者为1 组，每组为3 根同条件制作和养护
的混凝土试件。 
4 试验步骤 
4.1 至试验龄期时，自养护室取出试件，用湿布覆盖，避免其湿度变化。在试验时擦干
试件，测量其高度和宽度，精确至1mm。 
4.2 在压力机下压板上放好试件，几何对中。 
4.3 混凝土强度等级小于C30 的取0.3~0.5MPa/s 的加荷速度；混凝土强度等级大于或等
于C30 小于C60 时，取0.5s~0.8MPa/s 的加荷速度；混凝土强度等级大于或等于C60 时取
0.8~1.0MPa/s 的加荷速度。当试件接近破坏而开始迅速变形时，应停止调整试验机油门，直
至试件破坏，记下破坏极限荷载F。 
5 结果计算 
5.1 混凝土棱柱体轴心抗压强度，按式（T 0555-1）计算：

【第 166 页|正文页 160】
160 
A
F
fcp 
                       （T 0555-1） 
式中：    
cp
f
——混凝土棱柱体轴心抗压强度（MPa）； 
F ——极限荷载（N）； 
A ——受压面积（mm2）。 
结果计算精确至0.1MPa。 
5.2 采用非标准尺寸试件测得的棱柱体轴心抗压强度，应乘以尺寸换算系数，对于
200mm×200mm 截面试件的尺寸换算系数为1.05；对于100mm×100mm 截面试件的尺寸换
算系数为0.95。当混凝土强度等级大于或等于C60 时，宜用150mm×150mm 截面的标准试
件。 
5.3 以三个试件测量值的算术平均值为测定值，结果精确至 0.1MPa。三个试件测量值
的最大值或最小值中如有一个与中间值之差超过中间值的 15%，则取中间值为测定值；如
最大值和最小值与中间值的差值均超过中间值的15%，则该组试验结果无效。 
6 试验报告 
试验报告应包括下列内容： 
（1） 要求检测的项目名称、执行标准； 
（2） 原材料的品种、规格和产地； 
（3） 仪器设备的名称、型号及编号； 
（4） 环境温度和湿度； 
（5） 混凝土棱柱体轴心抗压强度值； 
（6） 要说明的其他内容。 
条文说明 
水泥混凝土棱柱体轴心抗压强度值用于抗压弹性模量试验，不能用于混凝土强度等级评定。一般轴心
抗压强度值小于立方体抗压强度值。

【第 167 页|正文页 161】
161 
T 0556—2005 水泥混凝土棱柱体抗压弹性模量试验方法 
1 目的、适用范围和引用标准 
本方法规定了水泥混凝土在静力作用下的抗压弹性模量的试验方法，水泥混凝土的抗压
弹性模量取1/3 轴心抗压强度对应的弹性模量。 
本方法适用于各类水泥混凝土的直角棱柱体试件。 
引用标准： 
《指示表（指针式、数显式）》（JJG 34） 
水泥混凝土抗压强度试验方法 （T 0553） 
水泥混凝土试件制作与硬化水泥混凝土现场取样方法 （T 0551） 
水泥混凝土棱柱体轴心抗压强度试验方法 （T 0555） 
2 仪具与材料 
2.1 压力机或万能试验机：应符合T 0553 中2.1 的规定。 
2.2 球座：应符合T 0553 中2.2 的规定。 
2.3 微变形测量仪：应满足现行《指示表（指针式、数显式）》（JJG 34）的规定，分
度值为0.001mm。 
2.4 微变形测量仪固定架两对，标距为150mm。如图T 0556-1 和图T 0556-2 所示。 
 
图T 0556-1 千分表座示意图（一对）（尺寸单位：mm） 
2.5 其他：钢尺（量程600mm，分度值为1mm）、502 胶水、铅笔和秒表等。 
3 试件制备 
3.1 试件尺寸与棱柱体轴心抗压强度试件相同，应符合T 0551 中表T 0551-1 的规定。 
3.2 每组为同龄期同条件制作和养护的试件6 根，其中3 根用于测定棱柱体轴心抗压强
度，提出弹性模量试验的加荷标准，另3 根则做弹性模量试验。

【第 168 页|正文页 162】
162 
 
图T 0556-2 框式千分表座示意图（一对） 
1-试件；2-量表；3-上金属环；4-下金属环；5-接触杆； 
6-刀口；7-金属环；8-千分表固定螺丝 
4 试验步骤 
4.1 试件取出后，用湿毛巾覆盖并及时进行试验，保持试件干湿状态不变。 
4.2 擦净试件，量出尺寸并检查外形，尺寸量测精确至 1mm。试件不得有明显缺损，
端面不平时须预先抹平。 
4.3 取3 根试件，应按T 0555 进行轴心抗压强度试验，计算轴心抗压强度
cp
f
。 
4.4 取另3 根做抗压弹性模量试验，微变形量测仪应安装在试件两侧的中线上并对称于
试件两侧。 
 
（1）90s 包括60s 持荷时间，30s 读数时间；（2）60s 为持荷时间。 
4.5 将试件移于压力机球座上，几何对中。加荷方法如图T 0556-3 所示。 
4.6 调正试件位置，开动压力机，当上压板与试件接近时，调整球座，使接触均衡。加
荷至基准应力为0.5MPa 对应的初始荷载值
0
F ，并记录两侧变形量测仪的读数
0
左、
0
右。
60
90
90
90
60
60
60
90
对中 
预压 
至试件破坏 
F
F
时间 
荷
载 
图T 0556-3 弹性模量

【第 169 页|正文页 163】
163 
应立即以0.6MPa/s±0.4MPa/s 的加荷速度连续均匀加荷至1/3 轴心抗压强度
cp
f
对应的荷载
值
a
F ，保持恒载60s 并在以后的30s 内记录两侧变形量测仪的读数
a
左
a
右。 
4.7 以上读数和它们的平均值相差应在20%以内，否则应重新对中试件后重复4.6 中的
步骤。如果无法使差值降低到20%以内，则此次试验无效。 
4.8 预压。确认4.7 后，以相同的速度卸荷至基准应力0.5MPa 对应的初始荷载值
0
F 并
持荷60s。以相同的速度加荷至荷载值
a
F ，再保持60s 恒载，最后以相同的速度卸荷至初始
荷载值
0
F ，至少进行两次预压循环。 
4.9 测试。在完成最后一次预压后，保持60s 初始荷载值
0
F ，在后续的30s 内记录两侧
变形量测仪的读数
0
左、
0
右、以同样的加荷速度加荷至荷载值
a
F ，再保持60s 恒载，并在
后续的30s 内记录侧变形量测仪的读数
a
左、
a
右。 
4.10 卸除微变形量测仪，以同样的速度加荷至破坏，记下破坏极限荷载F。如果试件
的轴心抗压强度与
cp
f
之差超过
cp
f
的20%时，应在报告中注明。 
5 结果计算 
5.1 混凝土棱柱体抗压弹性模量，按式（T 0556-1）计算：  
n
L
A
F
F
E
a
c




0
                      （T 0556-1） 
式中：    
c
E ——混凝土棱柱体抗压弹性模量（MPa）； 
      
a
F ——终荷载（N）（1/3
cp
f
时对应的荷载值）； 
      
0
F ——初荷载（N）（0.5MPa 时对应的荷载值）； 
      L——测量标距（mm）； 
      A——试件承压面积（mm2）； 
      Δn——最后一次加荷时，试件两侧在
a
F 及
0
F 。作用下变形差平均值（mm），
2
/
(
2
/)
(
0
0
）
右
左
右
左









a
a
n
； 
      
a
——
a
F 时标距间试件变形（mm）； 
      
0——
0
F 时标距间试件变形（mm）。 
结果计算精确至100MPa。 
5.2 以三根试件试验结果的算术平均值为测定值，结果精确至100MPa。如果其循环后
的任一根轴心抗压强度与循环前轴心抗压强度与之差超过后者的20%时，则弹性模量值按
另两根试件试验结果的算术平均值计算；如有两根试件试验结果超出规定，则试验结果无效。

【第 170 页|正文页 164】
164 
6 试验报告 
试验报告应包括下列内容： 
（1） 要求检测的项目名称、执行标准； 
（2） 原材料的品种、规格和产地； 
（3） 试验日期及时间； 
（4） 仪器设备的名称、型号及编号； 
（5） 环境温度和湿度； 
（6） 水泥混凝土棱柱体抗压弹性模量值； 
（7） 要说明的其他内容。 
条文说明 
对于抗压试验中假定试件处于纯单向受压状态，但实际上由于试件端部与支撑板的摩擦作用，在试件
顶端产生“约束”作用，而试件仅在中间一小段真正处于单向受压状态。为减少顶端产生“约束”作用，
可适当增加试件高度，即加长单向受压区间，那么在此段量测应力、应变之间的关系也就变简单了。在粗
略估计材料模量时，可以采用顶面法，即认为整个试件处于纯单向受压状态，从而忽略“约束”作用。

【第 171 页|正文页 165】
165 
T 0557—2005 水泥混凝土圆柱体抗压弹性模量试验方法 
1 目的、适用范围和引用标准 
本方法规定了在静力作用下确定水泥混凝土圆柱体抗压弹性模量的试验方法，水泥混凝
土的抗压弹性模量取轴心抗压强度1/3 时对应的弹性模量。 
本方法适用于各类水泥混凝土的圆柱体试件。 
引用标准： 
《指示表（指针式、数显式）》（JJG 34） 
水泥混凝土抗压强度试验方法 （T 0553） 
水泥混凝土试件制作与硬化水泥混凝土现场取样方法 （T 0551） 
水泥混凝土圆柱体轴心抗压强度试验方法 （T 0554） 
2 仪具与材料 
2.1 压力机或万能试验机：应符合T 0553 中2.1 的规定。 
2.2 球座：应符合T 0553 中2.2 的规定。 
2.3 微变形测量仪：应符合现行《指示表（指针式、数显式）》（JJG 34）的规定，分
度值为0.001mm。 
2.4 微变形测量仪固定架两对，标距为150mm。 
2.5 其他：钢尺（量程600mm，分度值为1mm）、502 胶水、铅笔和秒表等。 
3 试件制备 
3.1 试件尺寸与圆柱体抗压强度试件相同，应符合T 0551 中表T 0551-1 的规定。 
3.2 每组为6 根同龄期同条件制作和养护的试件，其中3 根用于测定圆柱体抗压强度，
提出弹性模量试验的加荷标准，另3 根用于弹性模量试验。 
4 试验步骤 
4.1 试件取出后，用湿毛巾覆盖并及时进行试验，保持试件干湿状态不变。 
4.2 擦净试件，量出尺寸并检查外形。首先测量沿试件高度中央部位和互相垂直的两个
方向的直径，分别记为
1
d 、
2
d ，再分别测量相互垂直两个方向直径端点的4 个高度。试件
不得有明显缺损，端面必须预先进行端部处理。 
4.3 取3 根试件，应按T 0554 进行圆柱体抗压强度试验，计算圆柱体抗压强度
cc
f
。 
4.4 取另3 根做抗压弹性模量试验，变形量测仪应安装在试件两侧的母线上。 
4.5 将试件移于压力机球座上。 
4.6 对中开动压力机，当上压板与试件接近时，调整球座，使接触均衡。加荷至基准应

【第 172 页|正文页 166】
166 
力为0.5MPa 对应的初始荷载值
0
F ，保持恒载60s 并在以后的30s 内记录两侧变形量测仪的
读数
左
0

、
右
0

。应立即以0.6MPa/s±0.4MPa/s 的加荷速度连续均匀加荷至1/3 圆柱体抗压强
度
c
cf
对应的荷载值
a
F ，保持恒载60s 并在以后的30s 内记录两侧变形量测仪的读数
左
a

、
右
a

。 
4.7 以上读数和它们的平均值相差应在20%以内，否则应重新对中试件后重复4.6 中的
步骤。如果无法使差值降低到20%以内，则此次试验无效。 
4.8 预压、确认4.7 后，以0.6MPa/s±0.4MPa/s 的速度卸荷至基准应力0.5MPa 对应的初
始荷载值
0
F 并持荷60s。以相同的速度加荷至荷载值
a
F ，再保持60s 恒载，最后以相同的
速度卸荷至初始荷载值
0
F ，至少进行两次预压循环。 
4.9 测试在完成最后一次预压后，保持60s 初始荷载值
0
F ，在后续的30s 内记录两侧变
形量测仪的读数
左
0

右
0

，以0.6MPa/s±0.4MPa/s 的加荷速度加荷至荷载值
a
F ，再保持60s
恒载，并在后续的30s 内记录侧变形量测仪的读数
左
a

右
a

。 
4.10 卸除变形量测仪，以 0.6MPa/s±0.4MPa/s 速度加荷至破坏，记下破坏极限荷载F。
如果试件的轴心抗压强度与
c
cf
之差超过
c
cf
的20%时，应在报告中注明。 
5 结果计算 
5.1 试件直径，按式（T 0557-1）计算： 
2
2
1
d
d
d


                   
      
（T 0557-1） 
式中：    d——试件直径（mm）； 
      d1，d2——两个垂直方向的直径（mm）。 
结果计算精确至0.1mm。 
5.2 混凝土混凝土圆柱体抗压弹性模量，按式（T0557-2）计算：  
n
L
d
F
F
E
a
c




2
0)
(
4

      （T 0557-2）  
式中：    
c
E ——混凝土圆柱体抗压弹性模量（MPa）； 
      
a
F ——终荷载（N）（1/3
c
cf
时对应的荷载值）； 
      
0
F ——初荷载（N）（0.5MPa 时对应的荷载值）； 
      L——测量标距（mm）； 
      d——试件的计算直径（mm）； 
      Δn——最后一次加荷时，试件两侧在
a
F 及
0
F 作用下变形差平均值（mm），
2
/
(
2
/)
(
0
0
）
右
左
右
左









a
a
n
；

【第 173 页|正文页 167】
167 
      
a——
a
F 时标距间试件变形（mm）； 
      
0——
0
F 时标距间试件变形（mm）。 
结果计算精确至100MPa。 
5.3 以三根试件试验结果的算术平均值为测定值，结果精确至100MPa。如果其中有一
根试件轴心抗压强度与用以确定检验控制荷载的轴心抗压强度值之差超过后者的20%时，
则弹性模量值按另两根试件试验结果的算术平均值计算；如有两根试件试验结果超出规定，
则试验结果无效。 
6 试验报告 
试验报告应包括下列内容： 
（1） 要求检测的项目名称、执行标准； 
（2） 原材料的品种、规格和产地； 
（3） 试验日期及时间； 
（4） 仪器设备的名称、型号及编号； 
（5） 环境温度和湿度； 
（6） 混凝土圆柱体抗压弹性模量值； 
（7） 要说明的其他内容。 
条文说明 
ASTM C 496 和ISO 6784 也有圆柱体抗压模量测试方法，为比较ASTM 和ISO 两者的差异，见表T 
0557-1。 
表T 0557-1 ASTM C496 与ISO6784 圆柱体抗压模量加载差异 
项目 
ASTMC496 
ISO6784 
加载程序 
以0.24MPa/s 的速度加载。 
需加载两次，第一次预加载，不记录，
而第二次以241kPa/s±34kPa/s 一直加载；分
别记录纵向变形为50 个微应变时的荷载以
及40%极限荷载时的应变 
以0.6MPa/s±0.4MPa/s 加载到破坏荷载的1/3，
保持60s，记录后续30s 的应变，再卸载。至少
循环2 次，如果两次试验结果偏差大于20%，应
作废 
模量 
极限强度的40%和50 个微应变之间的割线
模量 
初荷载（预压0.5MPa），1/3 极限强度对应的模
量即为所求模量

【第 174 页|正文页 168】
168 
T 0558—2005 水泥混凝土弯拉强度试验方法 
1 目的、适用范围和引用标准 
本方法规定了水泥混凝土弯拉强度的试验方法。 
本方法适用于各类水泥混凝土棱柱体试件。 
引用标准： 
水泥混凝土抗压强度试验方法 （T 0553） 
水泥混凝土试件制作与硬化水泥混凝土现场取样方法 （T 0551） 
2 仪具与材料 
2.1 压力机或万能试验机：应符合T 0553 中2.1 的规定。 
2.2 弯拉试验装置（即三分点处双点加荷和三点自由支承式混凝土弯拉强度与弯拉弹性
模量试验装置），如图T 0558-1 所示。 
 
图T 0558-1 抗弯拉试验装置图（尺寸单位：mm） 
1、2-一个钢球；3、5-二个钢球；4-试件；6-固定支座； 
7-活动支座；8-机台；9-活动船形垫块 
3 试件制备和养护 
3.1 试件尺寸应符合T 0551 中表T 0551-1 的规定，同时在试件长向中部1/3 区段内表面
不得有直径超过5mm、深度超过2mm 的孔洞。 
3.2 混凝土弯拉强度试件应以同龄期者为1 组，每组为3 根同条件制作和养护的试件。 
4 试验步骤 
4.1 试件取出后，用湿毛巾覆盖并及时进行试验，保持试件干湿状态不变。在试件中部
量出其宽度和高度，精确至1mm。 
4.2 调整两个可移动支座，将试件安放在支座上，试件成型时的侧面朝上，几何对中后，

【第 175 页|正文页 169】
169 
应使支座及承压面与活动船形垫块的接触面平稳、均匀，否则应垫平。 
4.3 加荷时，应保持均匀、连续。当混凝土的强度等级小于C30 时，加荷速度为0.02～
0.05MPa/s；当混凝土的强度等级大于或等于C30 且小于C60 时，加荷速度为0.05～
0.08MPa/s；当混凝土的强度等级大于或等于C60 时，加荷速度为0.08～0.10MPa/s。当试件
接近破坏而开始迅速变形时，不得调整试验机油门，直至试件破坏，记下破坏极限荷载。 
4.4 记录下最大荷载和试件下边断裂的位置。 
5 结果计算 
5.1 当断面发生在两个加荷点之间时试件的弯拉强度，按式（T 0558-1）计算： 
2
bh
FL
f f 
          （T 0558-1） 
式中：    
ff ——试件的弯拉强度（MPa）； 
      F ——极限荷载（N）； 
      L ——支座间距离（mm）； 
      b ——试件宽度（mm）； 
      h ——试件高度（mm）。 
结果计算精确至0.01MPa。 
5.2 采用100mm×100mm×400mm 非标准试件时，在三分点加荷的试验方法同前，但所
取得的弯拉强度值应乘以尺寸换算系数0.85。当混凝土强度等级大于或等于C60 时，应采
用150mm×150mm×550mm 标准试件。 
5.3 以三个试件测量值的算术平均值为测定值。三个试件测量值的最大值或最小值中如
有一个与中间值之差超过中间值的 15%，则把最大值和最小值舍去，以中间值作为试件的
弯拉强度。如有两个测量值与中间值的差值均超过15%时，则该组试验结果无效。 
5.4 三个试件中如有一个断裂面位于加荷点外侧，则混凝土弯拉强度按另外两个试件的
试验结果计算。如这两个测量值的差值不大于这两个测量值中最小值的15%，则以两个测
量值的平均值为测试结果，否则结果无效。如有两试件均出现断裂面位于加荷点外侧，则该
组结果无效。 
6 试验报告 
试验报告应包括下列内容： 
（1） 要求检测的项目名称、执行标准； 
（2） 原材料的品种、规格和产地； 
（3） 试验日期及时间； 
（4） 仪器设备的名称、型号及编号； 
（5） 环境温度和湿度；

【第 176 页|正文页 170】
170 
（6） 水泥混凝土弯拉强度值； 
（7） 要说明的其他内容。 
条文说明 
在路面结构设计中，常用到弯拉强度指标。在本方法中，仅采用ISO 4013 中的加荷点为两个的加载法，
将梁一分为三；同时ISO 4013 中还有一个在梁顶面单点加载的方法，将梁一分为二。ASTM C 78 也采用了
加荷点为两个的加载法，将梁一分为三。 
弯拉试验装置对于弯拉试验结果有显著影响，在试验过程中需使用符合规定的装置，使所有加荷头与
试件均匀接触，并避免产生扭矩，使得试件不是折坏，而是折、扭复合破坏。 
断面位置在试件断块短边一侧的底面中轴线上量得。

【第 177 页|正文页 171】
171 
T 0559—2005 水泥混凝土弯拉弹性模量试验方法 
1 目的、适用范围和引用标准 
本方法规定了水泥混凝土弯拉弹性模量的试验方法，弯拉弹性模量是以1/2 极限弯拉强
度时的加荷模量为准。 
本方法适用于各类水泥混凝土棱柱小梁试件。 
引用标准： 
《水泥混凝土弯拉强度试验》（T 0558） 
《指示表（指针式、数显式）》（JJG 34） 
《水泥混凝土试件制作与硬化水泥混凝土现场取样方法》（T 0551） 
2 仪具与材料 
2.1 压力机、弯拉试验装置：应符合T 0558 的规定。 
2.2 千分表：应符合现行《指示表（指针式、数显式）》（JJG 34）的规定，分度值为
0.001mm。 
2.3 千分表架：1 个。图T 0559-1 为金属刚性框架，正中为千分表插座，两端有3 个圆
头长螺杆，可以调整高度。 
 
图T 0559-1 千分表架（尺寸单位：mm） 
2.4 毛玻璃片（每片约1.0cm2）、502 胶水、平口刮刀、丁字尺、直尺、钢卷尺、铅笔
等。 
3 试件制备 
3.1 试件尺寸应符合T 0551 中表T 0551-1 的规定，同时在试件长向中部1/3 区段内表面
不得有直径超过φ5mm、深度超过φ2mm 的孔洞。 
3.2 每组为6 根同龄期同条件制作的试件，3 根用于测定弯拉强度，3 根用于作弯拉弹
性模量试验。 
4 试验步骤 
4.1 至试验龄期时，自养护室取出试件，用湿布覆盖，避免其湿度变化。清除试件表面

【第 178 页|正文页 172】
172 
污垢，修平与装置接触的试件部分（对弯拉强度试件即可进行试验）。在其上下面（即成型
时两侧面）划出中线和装置位置线，在千分表架共4 个脚点处用干毛巾先擦干水分，再用
502 胶水黏牢小玻璃片，量出试件中部的宽度和高度，精确至1mm。 
4.2 将试件安放在支座上，使成型时的侧面朝上，千分表架放在试件上，压头及支座线
垂直于试件中线且无偏心加载情况，而后缓缓加上约1kN 压力，停机检查支座等各接缝处
有无空隙（必要时应加金属薄垫片），应确保试件不扭动，而后安装千分表，其脚点及表架
脚点稳立在小玻璃片上，如图T 0559-2 所示。 
 
图T 0559-2 弯拉弹性模量试验装置示意图（尺寸单位：mm） 
1-试件；2-可移动支座；3-加荷支座；4-千分表；5-千分表架；6-螺杆 
4.3 取弯拉极限荷载平均值的1/2 为弯拉弹性模量试验的荷载标准（即F0.5），进行5
次加卸荷载循环，由1kN 起，以0.15～0.25kN/s 的速度加荷，至3kN 刻度处停机（设为F0），
保持约30s（在此段加荷时间中，千分表指针应能起动，否则应提高F0 至4kN 等），记下
千分表读数Δ0，而后继续加至F0.5，保持约30s，记下千分表读数Δ0.5；再以同样速度卸荷
至1kN，保持约30s，如此为第一次循环，如图T 0559-3 所示。 
 
图T 0559-3 弯拉弹性模量试验加荷示意图 
4.4 同第一次循环，共进行五次循环，以第五次循环的挠度值为准。如第五次与第四次
循环挠度值相差大于0.5μm 时，应进行第六次循环，直到两次相邻循环挠度值之差符合上
述要求为止，以最后一次挠度值为准。

【第 179 页|正文页 173】
173 
4.5 当最后一次循环完毕，检查各读数无误后，立即去掉千分表，继续加荷直至试件折
断，记下循环后弯拉强度
'
ff ，观察断裂面形状和位置。如断面在三分点外侧，则此根试件
结果无效；如有两根试件结果无效，则该组试验无效。 
5 结果计算 
5.1 混凝土弯拉弹性模量，按式（T 0559-1）计算： 
0
5.0
0
5.0
3
1296
)
(
23





J
F
F
L
E f
                   （T 0559-1） 
式中：    
f
E ——混凝土弯拉弹性模量（MPa）； 
0.5
F
、
0
F ——终荷载及初荷载（N）； 
0.5

、
0
——对应F0.5 及F0 的千分表读数（mm）； 
L ——试件支座间距离，取450mm； 
J ——试件断面转动惯量（mm4），
3
1
12
J
bh

。 
结果计算精确至100MPa。 
5.2 以三个试件测量值的算术平均值为测定值，结果精确至100MPa。三个试件测量值，
的最大值或最小值中如有一个与中间值之差超过中间值的15%，则把最大值和最小值舍去，
以中间值作为试件的弯拉强度。如有两个测量值与中间值的差值均超过15%时，则该组试
验结果无效。 
5.3 三个试件中如有一个断裂面位于加荷点外侧，则混凝土弯拉强度按另外两个试件的
试验结果计算。如果这两个测量值的差值不大于这两个测量值中最小值的15%，则两个测
量值的平均值为测试结果，否则结果无效。如果有两个试件均出现断裂面位于加荷点外侧，
则该组结果无效。 
6 试验报告 
试验报告应包括下列内容： 
（1） 要求检测的项目名称、执行标准； 
（2） 原材料的品种、规格和产地，试验日期及时间； 
（3） 仪器设备的名称、型号及编号； 
（4） 环境温度和湿度； 
（5） 弯拉弹性模量； 
（6） 要说明的其他内容。

【第 180 页|正文页 174】
174 
条文说明 
本方法延用《公路工程水泥及水泥混凝土试验规程》（JTG E30—2005）中规定的水泥混凝土抗弯拉弹
性模量试验和计算采用弯拉极限荷载平均值的1/2 为弯拉模量试验的标准荷载，并经反复加荷变形稳定后
的割线模量。常见水泥混凝土弯拉弹性模量见表T 0559-1 所示。 
表T 0559-1 水泥混凝土弯拉弹性模量 
水泥混凝土弯拉强度（MPa） 
4.0～4.5 
4.5～5.5 
水泥混凝土弯拉弹性模量（MPa） 
27 000~31 000 
28 000~35 000

【第 181 页|正文页 175】
175 
T 0560—2005 水泥混凝土立方体劈裂抗拉强度试验方法 
1 目的、适用范围和引用标准 
本方法规定了水泥混凝土立方体试件劈裂抗拉强度的试验方法。 
本方法适用于各类水泥混凝土的立方体试件。 
引用标准： 
《水泥混凝土抗压强度试验方法》（T 0553） 
《水泥混凝土试件制作与硬化水泥混凝土现场取样方法》（T 0551） 
2 仪具与材料 
2.1 压力机或万能试验机：应符合T 0553 中2.1 的规定。 
2.2 劈裂钢垫条和三合板垫层（或纤维板垫层），如图T 0560-1 所示。钢垫条顶面为半
径75mm 弧形，长度不短于试件边长。木质三合板或硬质纤维板垫层的宽度为20mm，厚
3~4mm，长度不小于试件长度，垫层不得重复使用。 
2.3 钢尺：分度值为1mm。 
 
图T 0560-1 劈裂试验用钢垫条（尺寸单位：mm） 
1-上压板；2-下压板；3-垫层；4-压条 
3 试件制备和养护 
3.1 试件尺寸应符合T 0551 中表T 0551-1 的规定。 
3.2 本试件应同龄期者为1 组，每组为3 个同条件制作和养护的混凝土试块。 
4 试验步骤 
4.1 至试验龄期时，从标准养护室取出试件，用湿布覆盖，避免其湿度变化。检查外观，
在试件中部划出劈裂面位置线，劈裂面与试件成型时的顶面垂直，尺寸测量精确至1mm。 
4.2 试件放在球座上，几何对中，放妥垫层垫条，其方向与试件成型时顶面垂直。 
4.3 当混凝土的强度等级小于C30 时，加荷速度为0.02～0.05MPa/s；当混凝土的强度
等级大于或等于C30 且小于C60 时，加荷速度为0.05～0.08MPa/s；当混凝土的强度等级大
于或等于C60 时，加荷速度为0.08～0.10MPa/s。当试件接近破坏而开始迅速变形时，不得

【第 182 页|正文页 176】
176 
调整试验机油门，直至试件破坏，记下破坏极限荷载F。 
5 结果计算 
5.1 混凝土立方体劈裂抗拉强度，按式（T 0560-1）计算：  
A
F
A
F
fts
637
.0
2


                （T 0560-1） 
式中：
tsf ——混凝土立方体劈裂抗拉强度（MPa）； 
      F ——极限荷载（N）； 
      A ——试件劈裂面面积（mm2），为试件横截面面积。 
结果计算精确至0.01MPa。 
5.2 以三个试件测量值的算术平均值为测定值，结果精确至0.01MPa。三个试件测量值
的最大值或最小值中如有一个与中间值之差超过中间值的15%，则取中间值为测定值；如
最大值和最小值与中间值的差值均超过中间值的15%，则该组试验结果无效。 
6 试验报告 
试验报告应包括下列内容： 
（1） 要求检测的项目名称、执行标准； 
（2） 原材料的品种、规格和产地； 
（3） 试验日期及时间； 
（4） 仪器设备的名称、型号及编号； 
（5） 环境温度和湿度； 
（6） 立方体试件的劈裂抗拉强度值； 
（7） 要说明的其他内容。 
条文说明： 
本方法参照ISO 4108 编制。由于直接拉伸试验对中困难，所以采用间接拉伸法（劈裂拉伸）得到混凝
土的抗拉强度，一般其劈裂强度高于直接拉伸强度。

【第 183 页|正文页 177】
177 
T 0561—2005 水泥混凝土圆柱体劈裂抗拉强度试验方法 
1 目的、适用范围和引用标准 
本方法规定了圆柱体试件和现场钻芯试件的劈裂抗拉强度的试验方法。 
本方法适用于各类水泥混凝土圆柱体试件的劈裂抗拉强度试验，对于高径比1:1 的钻芯
试件也可使用。 
引用标准： 
《水泥混凝土抗压强度试验方法》（T 0553） 
《水泥混凝土试件制作与硬化水泥混凝土现场取样方法》（T 0551） 
2 仪具与材料 
2.1 压力机或万能试验机：应符合T 0553 中2.1 的规定。 
2.2 劈裂夹具、木质三合板垫层、钢垫条，如图T 0561-1 所示。钢垫条为平面，厚度不
小于10mm，长度不短于试件边长。木质三合板或硬质纤维板垫层的宽度为20mm，厚
3~4mm，长度不小于试件长度，垫层不得重复使用。支架为钢支架。 
 
a）夹具钢垫条          ；b）劈裂夹具 
图T 0561-1 圆柱体芯样劈裂抗拉试验装置示意图（尺寸单位：mm） 
1、7-压力机压板；2、6-夹具钢垫条；3-木质或纤维垫层；4-试件；5-侧杆 
2.3 钢尺：分度值为1mm。 
3 试件制备和养护 
3.1 试件尺寸应符合T 0551 中表T 0551-1 的规定。 
3.2 本试件应同龄期者为一组，每组为3 个同条件制作和养护的混凝土试件。 
3.3 对于现场芯样，高径比为1:1 芯样在进行强度试验前需进行调湿，一般应在标准养
护室养护24h。 
4 试验步骤 
4.1 至试验龄期时，从标准养护室取出试件，用湿布覆盖，避免其湿度变化。测量出直

【第 184 页|正文页 178】
178 
径、高并检查外形，尺寸测量精确至1mm。 
4.2 在试件中部划出劈裂面位置线。圆柱体的母线公差为0.15mm。这两条母线应位于
同一轴向平面内，彼此相对，两条线的末端在试件的端面上相连，应为通过圆心的直径，以
明确标明承压面。将试件、劈裂夹具、垫条和垫层如图T 0561-1b）所示放在压力机上，借
助夹具两侧杆，将试件对中。开动压力机，当压力机压板与夹具垫条接近时，调整球座使压
力均匀接触试件。当压力到5kN 时，将夹具的侧杆抽掉。 
4.3 当混凝土的强度等级小于C30 时，加荷速度为0.02～0.05MPa/s；当混凝土的强度
等级大于或等于C30 且小于C60 时，加荷速度为0.05～0.08MPa/s；当混凝土的强度等级大
于或等于C60 时，加荷速度为0.08～0.10MPa/s。当试件接近破坏而开始迅速变形时，不得
调整试验机油门，直至试件破坏，记下破坏极限荷载F。 
5 结果计算 
5.1 圆柱体劈裂抗拉强度，按式（T 0561-1）计算：  
m
m
ct
l
d
F
f


2
                   （T 0561-1） 
式中：    
ctf
——圆柱体劈裂抗拉强度（MPa）； 
F ——极限荷载（N）； 
m
d ——圆柱体截面的平均直径（mm）； 
ml ——圆柱体平均长度（mm）。 
结果计算精确至0.01MPa。 
5.2 以三个试件测值的算术平均值为测定值，结果精确至0.01MPa。如三个试件的最大
值或最小值中有一个与中间值的差值超过中间值的 15%时，则取中间值为测定值；如有两
个测量值与中间值的差值均超过上述规定时，则该组试验结果无效。 
6 试验报告 
试验报告应包括下列内容： 
（1） 要求检测的项目名称、执行标准； 
（2） 原材料的品种、规格和产地； 
（3） 试验日期及时间； 
（4） 仪器设备的名称、型号及编号； 
（5） 环境温度和湿度； 
（6） 圆柱体劈裂抗拉强度值； 
（7） 要说明的其他内容。

【第 185 页|正文页 179】
179 
条文说明 
对于水泥混凝土路面而言，由于设计中采用抗弯拉强度，而在施工过程中却常常通过钻芯得到圆柱体
试件的劈裂强度，因此迫切需要得到抗弯拉强度和劈裂强度之间的换算关系。但目前在试件尺寸、加载速
率等方面，世界范围内还不统一，所以得到的抗弯拉强度和劈裂强度之间的换算关系还比较离散，尚不能
得出确定的换算关系。为此，希望各有关部门积累相关数据，待条件成熟后，再给出抗弯拉强度和劈裂强
度之间的换算关系。

【第 186 页|正文页 180】
180 
T 0562—2005 水泥混凝土弯拉试件断块抗压强度试验方法 
1 目的、适用范围和引用标准 
本方法规定了水泥混凝土弯拉试件断块试件抗压强度的试验方法。 
本方法适于各种水泥混凝土弯拉试件断块的抗压强度测定。 
引用标准： 
水泥混凝土抗压强度试验方法 （T 0553） 
2 仪具与材料 
2.1 压力机或万能试验机：应符合T 0553 中2.1 的规定。 
2.2 球座：应符合T 0553 中2.2 的规定。 
2.3 试件压板：如图T 0562-1 所示，上压板为150mm 见方的钢板，厚度大于或等于
40mm，淬火并刨平（
a
R ＝2.5μm）；导向轴使上下压板两侧对准在一个垂直面上；下压板
长度应能使两侧板与试件间保留10～13mm 的空隙，厚度、硬度等与上压板相同。 
3 试件制备 
3.1 本试件为进行弯拉强度试验后小梁的断块，其长度较梁高至少长50mm，无显著裂
纹及凹凸不平等缺陷。  
3.2 以成型时的两侧面作为破型时上下加压面。 
 
图 T 0562-1 试件压板（尺寸单位：mm） 
1-上压板；-导向轴；-试件；4-导向侧板；5-定位螺丝；6-下压板 
4 试验步骤 
4.1 在完成弯拉试验后，应尽快试验，并对试件进行编号，描述断块情况。 
4.2 试件安置压板中（图T 0562-1），将压板放置机台上，几何对中。 
4.3 强度等级小于C30 的混凝土取0.3～0.5MPa/s 的加荷速度；强度等级大于C30 且小

【第 187 页|正文页 181】
181 
于C60 时，则取0.5～0.8MPa/s 的加荷速度；强度等级大于或等于C60 的混凝土取0.8～
1.0MPa/s 的加荷速度。当试件接近破坏而开始迅速变形时，不得调整试验机油门，直至试
件破坏，记下破坏极限荷载F 。 
5 结果计算 
5.1 混凝土断块抗压强度，按式（T 0562-1）计算：  
A
F
f 

              （T 0562-1） 
式中：    
'f ——混凝土断块抗压强度（MPa）； 
      F ——极限荷载（N）； 
      A ——上压板面积（mm2）。 
结果计算精确至0.1MPa。 
5.2 每根试件两断块试验结果的平均值为该根试件的抗压强度；每组三根试件抗压强度
测定值的计算及异常数据取舍原则为：以三个试件测量值的算术平均值为测定值，结果精确
至0.1MPa。三个试件测量值中的最大值或最小值中如有一个与中间值之差超过中间值的
15%，则取中间值为测定值；如最大值和最小值与中间值的差值均超过中间值的15%，则该
组试验结果无效。 
6 试验报告 
试验报告应包括下列内容： 
（1） 要求检测的项目名称、执行标准； 
（2） 原材料的品种、规格和产地； 
（3） 仪器设备的名称、型号及编号； 
（4） 环境温度和湿度； 
（5） 断块抗压强度值。 
（6） 要说明的其他内容。 
条文说明 
本方法参照AASHTO T140 编制。特别需要说明的是，为完成本试验需有试验压板，上下压板保持平
行，压板两侧对准在一个垂直面上，确保受压面积为150mm×150mm。

【第 188 页|正文页 182】
182 
T 0563—2005 水泥混凝土强度快速试验方法（1h 促凝压蒸法） 
1 目的、适用范围和引用标准 
本方法规定了1h 促凝压蒸发快速测定水泥混凝土强度的试验方法。 
本方法适用于通用硅酸盐水泥、道路硅酸盐水泥及指定采用本方法的其他品种水泥及掺
加常用外加剂的质量均匀的新拌水泥混凝土。 
引用标准： 
水泥混凝土抗压强度试验方法 （T 0553） 
水泥混凝土试件制作与硬化水泥混凝土现场取样方法 （T 0551） 
水泥混凝土弯拉强度试验方法 （T 0558） 
2 仪具与材料 
2.1 压力机或万能试验机：应符合T 0553 中2.1 的规定。 
2.2 混凝土湿筛砂浆振动筛分、成型两用机（简称两用机）。由机体、筛子、振动台、
下料漏斗等部件组成，如图T 0563-1 和图T 0563-2 所示。 
 
图T 0563-1 两用机筛分工作状态      图T 0563-2 两用机成型工作状态 
1-筛分支撑；2-接料盘；          1-胶轮；2-筛分支撑；3-下料漏斗； 
3-筛子；4-机体；5-成型支撑；         4-试模；5-振动台面；6-机体； 
6-胶轮；7-接料盘架；                  7-成型支撑 
机体由0.5kW 电机带动凸轮产生连续简谐振动，频率为2800~3000 次/min，振幅为
1mm±0.1mm。筛子孔径为ф4.75mm。 
将机体平放，装上筛子（图T 0563-1），可筛分混凝土中的砂浆；卸下筛子，将机体翻
转90°使之直立，装上振动台面、试模及下料漏斗（图T 0563-2），可振动成型湿筛砂浆试
件。 
2.3 专用压蒸仪： 
（1）采用装有压力表的ф240mm 压蒸锅，如图T 0563-3 所示。压力表表盘尺寸为ф
55mm，量程为0~250kPa。 
（2）压蒸仪配用1.5kW 电炉加热。将试件带模放入盛有沸水的压蒸仪内压蒸养护时，

【第 189 页|正文页 183】
183 
正常情况下，加盖安全阀约15min 后，锅内蒸汽压力达到并稳定在100kPa±10kPa，温度约
为120℃。 
2.4 湿筛砂浆专用试模： 
包括可装卸的三联钢模和钢盖板。钢模组装后内壁互相垂直，有效尺寸为
31.6mm×31.6mm×50mm。试模结构如图T 0563-4 所示，尺寸精度要求见表T 0563-1。 
 
图T 0563-3 专用压蒸仪结构 
1-锅体；2-小手柄；3-蒸屉；4-压力表；5-密封圈；6-限压阀；7-易熔塞 
 
图T 0563-4 试模结构 
2.5 台秤：量程不小于5kg，感量不大于5g。 
2.6 天平：量程不小于100g，感量不大于0.1g。 
2.7 砂浆搅拌锅、拌合和铲、小刀、方形搪瓷盘（或铁皮制作的料盘，尺寸约
250mm×400mm）、秒表等。 
表T 0563-1 试模尺寸  
符号 
制造尺寸（mm） 
磨损后允许尺寸（mm） 
A 
50 
# 
B 
31.6-0.1 
31.6+0.1 
C 
31.6+0.1 
31.6-0.1 
2.8 专用促凝剂。CS或CAS 专用促凝剂，每次试验用量5g，采用分析纯或化学纯的化
学试剂按T 0512 中表T 0512-2 的配方配成。一般情况下用CS 促凝剂，当混凝土掺用粉煤
灰或缓凝型外加剂时，可用CAS 促凝剂。为提高促凝剂的均匀分散性，应事先将所用化学
试剂（白色颗粒）分别研细，再按一次用量以塑料袋密封分装，应在阴凉干燥处存放，防止
受潮结块。

【第 190 页|正文页 184】
184 
3 试验步骤 
3.1 试验准备 
（1）将试模擦净，四周模板与底座的接触面上涂抹黄油，紧密装配，防止漏浆。试模
内壁均匀刷一薄层机油。 
（2）压蒸锅内加水至离蒸屉约20mm 的高度，将水烧沸并检查压蒸锅是否漏汽。如漏
汽，须采取相应改善措施（更换密封圈等）。 
3.2 筛取新拌混凝土的湿筛砂浆试样 
（1）在现场或试验室成型标准养护28d 龄期混凝土（抗压、弯拉强度）试件的同时，
采取有代表性的新拌混凝土试样约4~5kg 均匀摊放在两用机的筛子中。筛面及其他用具的
表面均应事先用湿布擦拭。 
（2）开动两用机，手持小铲轻轻翻拌筛内的混凝土拌合物，筛至粗集料表面不沾砂浆
并基本不见砂浆落入接料盘为止。为防止试样中水分损失，筛分工作应力求快速。 
（3）混凝土筛分完毕后，立即将接料盘中的湿筛砂浆试样拌匀，并用经湿布擦拭的拌
合锅称取500g 砂浆试样。 
3.3 在砂浆试样中加入促凝剂 
将砂浆试样摊平，均匀撒入规定量的促凝剂，按动秒表开始记时并立即用湿布擦过的
拌合铲迅速将砂浆翻拌、拨压30s。翻拌时，锅沿逆时针方向转动，铲沿顺时针方向翻拌、
拨压，每翻拌一次，约拨压3~4 次，共反复15 次左右。 
3.4 成型试件 
（1）将加有促凝剂的湿筛砂浆试样通过两用机的下料漏斗一次加入试模中。 
（2）开动两用机，振动成型试件。振动成型时间根据表T 0563-2 选定。 
（3）从两用机上取下试模，用小刀将高出试模的砂浆轻轻刮去、抹平并盖上事先刷过
机油的钢盖板。 
表T 0563-2 振动成型时间选用参考表 
混凝土坍落度（cm） 
0~5 
6~10 
11~15 
＞15 
试件振动成型时间（s） 
60 
50 
40 
30 
3.5 试件压蒸养护 
（1）从加入促凝剂起至5min 时，将带模的试件放入水已烧沸的压蒸仪内压蒸养护。
压蒸时间从加盖、压阀后起计，一般为1h。采用快硬水泥时，可缩短为30~40min；使用缓
凝型外加剂或掺粉煤灰混合料时，可延长至1.5h。适宜的压蒸时间应通过试验确定。 
（2）记录压蒸过程中的升压时间（加盖锅盖后至蒸汽压力达到100kPa±10kPa 并且开始
释放蒸汽时）各次试验应基本相同，为15min 左右。如发现异常，应查找原因并及时处理，
所作试验无效。 
（3）压蒸养护到规定时间（允许误差为±2min）时，切断电源，将压蒸锅从电炉上搬

【第 191 页|正文页 185】
185 
下，去阀放汽，在确认锅内无蒸汽压力后，开盖取出试模，立即拆模进行试件抗压强度试
验。 
3.6 测定快硬砂浆抗压强度 
（1）检查并放正压力机球座，球座应转动灵活，防止试件局部或偏心受压。 
（2）清除试件端面和压力机加压板上的砂粒或杂物，将试件直立放在加压板的中心，
均匀加荷，直至试件破坏。 
4 结果计算 
4.1 快硬砂浆抗压强度，按式（T 0563-1）计算： 
A
P
f h 
1
           （T 0563-1） 
其中：   f1h——促凝压蒸1h 快硬湿筛砂浆抗压强度（MPa），压蒸养护时间为0.5h 或1.5h
时，强度相应记为f0.5h 或f1.5h; 
P——破坏荷载（N）； 
A——试件受压面积（1 000mm2）； 
结果计算精确至0.01MPa。 
以三个试件测值的算术平均值作为试验结果。如任一测值与中值的差值超过中值的
15％，则取中值为试验结果；当有两个测值与中值的差值超过上述规定时，则该组试验结
果无效。 
4.2 推定混凝土强度 
（1）采用事先建立且推定精度满足使用要求的混凝土抗压、弯拉强度推定经验式[式(T 
0563-2)~式(T 0563-5)]，根据快硬湿筛砂浆抗压强度试验结果f1h，推定标准养护28d 龄期的
混凝期混凝土抗压强度
28
ˆf
及弯拉强度
28
ˆ
ff
。 
h
f
b
a
f
1
1
1
28
ˆ


         （T 0563-2） 
h
f
f
b
a
f
1
2
2
28
ˆ


        （T 0563-3） 
或                    
1
1
1
28
ˆ
B
h
f
A
f

         （T 0563-4） 
2
1
2
28
ˆ
B
h
f
f
A
f

           （T 0563-5） 
式中：    
28
ˆf
——混凝土试件标准养护28d 龄期的抗压强度（MPa）； 
28
ˆ
ff
——混凝土试件标准养护28d 龄期的弯拉强度（MPa）； 
f1h——促凝压蒸1h 的快硬湿筛砂浆试件抗压强度（MPa）； 
a1、b1、a2、b2 或A1、B1、A2、B2—待定系数,与原材料性质有关，通过试验确
定。

【第 192 页|正文页 186】
186 
注：进行预备试验建立混凝土强度推定经验式的方法应符合本方法附录A 的规定。 
（2）定标准养护28d 抗压、弯拉强度时，快硬湿筛砂浆强度的测值应在预备试验所得
强度经验式的回归线范围内，不得外推。 
5 试验报告 
试验报告应包括下列内容： 
（1） 要求检测的项目名称、执行标准； 
（2） 原材料的品种、规格和产地； 
（3） 仪器设备的名称、型号及编号； 
（4） 环境温度和湿度； 
（5） 1h 快硬强度和推定28d 龄期时的强度； 
（6） 要说明的其他内容。 
 
附录T 0563 A 混凝土强度推定经验式的建立方法及精度要求 
A.1 目的和适用范围 
建立混凝土（抗压、弯拉）强度推定经验式，用于1h 促凝压蒸法快速推定混凝土强度
试验。 
A.2 仪器设备与材料 
A.2.1 T 0563 所用仪器设备及促凝剂。 
A.2.2 T 0553、T 0558 所用仪器设备。 
A.3 试验步骤 
A.3.1 在试验室采用与现场混凝土相同的原材料，设计4~6 种灰水比（如1.50、1.75、
2.00、2.25、2.50 等）的混凝土配合比。最大、最小灰水比之差不应小于1，且现场混凝土
的灰水比必须包括在此灰水比范围中。混凝土的石子用量或砂率适中，坍落度与施工要求
相同。 
A.3.2 按设计配合比相继拌制各级混凝土，每种配合比均同时取样，分别按本规程测定
促凝压蒸1h 湿筛砂浆抗压强度
h
f1 、混凝土28d 抗压强度
28
f
及弯拉强度
ff 。一般情况
下，建立一个推定经验式的数据不宜少于30 组，因此，各个配合比的重复试验次数不宜少
于5 次。 
如直接取现场混凝土进行预备试验，应注意取样混凝土的强度等级范围（尽量取不同强
度等级）及材料的均一性。 
A.4 试验结果计算 
A.4.1 建立混凝土强度推定经验式 
将各组快硬湿筛砂浆抗压强度及相应的混凝土28d 抗压、弯拉强度试验结果汇总，进

【第 193 页|正文页 187】
187 
行数据回归分析，得出直线型(Y=a+bX)或幂函数型(y＝AXB)混凝土抗压、弯拉强度推定经
验式。 
所建混凝土强度推定式的相关性必须高度显著(一般情况下，室内试验的相关系数可达
0.95 左右，现场试验可达0.85 左右；在现场混凝土强度等级单一的情况下，相关系数有可
能达不到显著性程度)，回归离差系数一般不应超过10%，最大不应超过15%。 
A.4.2 验证混凝土强度经验式的推定精度 
所建混凝土强度推定经验式须经现场试用验证其推定精度，在确认推定精度满足要求
后方可正式采用。使用中的经验式，也须经常校核推定精度。 
1. 在现场成型标准养护28d 龄期混凝土抗压、弯拉强度试件的同时，取相同混凝土试
样进行湿筛砂浆促凝压蒸1h 快硬强度试验，根据所建强度经验式推定混凝土28d 抗压强度
或弯拉强度。  
2. 28d 龄期混凝土强度实测值与快速推定值的平均误差百分率v 。 
3. 在现场试验数据不少于20～30 组的条件下，v 不宜超过10%，最大不应超过15%。
否则，应分析原因，必要时对所建经验式进行适当修正或重新建立新的强度经验式。 
A.4.3 统计试验误差 
在试验数据不少于20~30 组的条件下，混凝土强度及湿筛砂浆快硬强度的平均组内试
验误差
tv ，不应大于5%，平均多天试验变异系数
dv 不应大于10%。否则，应分析原因，
采取相应改进措施。 
条文说明 
1983 年国家计划委员会将此方法列为施工新技术重点推广项目之一，并下达交通部公路科研所“1h 推
定混凝土强度新技术应用的研究”课题任务。在1983~1987 年的应用研究工作中，通过推广应用并不断总
结经验，以及着重进行完善试验方法、提高混凝土强度推定精度的试验研究，研制成混凝土湿筛砂浆振动
筛分、成型两用机（简称两用机），改手工筛分、成型湿筛砂浆为机械操作，减轻了试验劳动强度并显著
提高了试验精度。同时，还研制成JQY-20 型可携式轻便压力机，为施工现场采用此方法加强混凝土质量控
制创造了方便条件。 
在事先已建立同材料的水泥混凝土强度推定式的条件下，通过测定新拌水泥混凝土湿筛砂浆试样促凝
压蒸1h 后的快硬强度，可即时预测出该水泥混凝土试样潜在的标准养护28d 龄期（抗压和弯拉）强度，用
于水泥混凝土现场质量管理或配合比设计及其调整。湖北省公路局在316、107 国道等水泥混凝土路面工程
施工中将此法用于推定混凝土28d 弯拉强度，1989 年通过鉴定获得专家好评；广西第五建筑工程公司于1989
年12 月至1990 年5 月在南宁机场道面混凝土施工中将此法用于推定混凝土弯拉强度，平均推定误差仅3%，
施工中混凝土28d 弯拉强度平均值为6.59MPa，离差系数仅3.4%。实践证明，此法用于推定混凝土的弯拉
强度不仅推定精度好，而且在一定条件下提高了施工质量的控制水平。

【第 194 页|正文页 188】
188 
T 0564—2005 水泥混凝土动弹性模量试验方法（共振仪法） 
1 目的、适用范围和引用标准 
本方法规定了采用共振仪测定水泥混凝土的动弹性模量的试验方法。 
本方法适用于测定水泥混凝土的动弹性模量，以检验水泥混凝土在经受冻融或其他侵蚀
作用后遭受破坏的程度，评定其耐久性能。 
引用标准： 
水泥混凝土试件制作与硬化水泥混凝土现场取样方法 （T 0551） 
2 仪具与材料 
2.1 共振法混凝土动弹性模量测定仪（简称共振仪）：输出频率可调范围为100Hz～
20kHz，输出功率应能激励试件产生受迫振动，以便能用共振的原理测定出试件的基频振动
频率。在无专用仪器的情况下，可将各类仪器组合进行试验。 
共振仪输出频率的可调范围应与所测试件的尺寸、密度及混凝土品种相匹配，一般为
100Hz～20kHz，输出功率也应能激励试件产生受迫振动，其基本原理示意如图T 0564-1 所
示。 
 
图T 0564-1 共振法混凝土动弹性模量测定工作原理 
1-振荡器；2-频率计；3-放大器；4-振荡换能器；5-拾振换能器； 
6-放大器；7-微安表；8-示波器；9-试件 
2.2 试件支承件：硬橡胶韧型支座或约20mm 厚的软泡沫塑料垫。 
2.3 台称：最大量程不小于20kg，感量不大于10g。 
3 试件制备 
本试验采用截面为100mm×100mm 的棱柱体试件，其长宽比一般为3~5。标准试件尺寸
为100mm×100mm×400mm。 
4 试验步骤 
4.1 试验前测定试件的质量和尺寸。3 个试件的质量与其平均允许偏差为±0.5%，尺寸
与其平均值的允许偏差为1%。每个试件的长度和截面尺寸均取3 个部位的平均值。

【第 195 页|正文页 189】
189 
4.2 将试件安放在支承体上，并定出以共振法测量试件横向基频振动频率时，激振换能
器和拾振器的位置，如图T 0564-2 所示。将激振器和拾振器的测杆轻轻地压在试件的表面
上（测杆与试件接触面一般涂一薄层黄油或凡士林），测杆压力的大小以不出现噪音为宜。 
4.3 用共振仪进行测定时，可根据试件共振频率的大小，选择相应的频率测量范围。调
整激振功率和接受增益旋钮至适当位置，以粗调迅速找到试件的共振点后，再进行细调。当
微安表和示波器指示的幅度值一致增加，达到最大的幅度时即为共振。此时，从数字计数器
上读出的频率就是试件的自振频率。 
 
图T 0564-2 测示位置示意图 
1-激振器位置；2-拾振器位置；3-泡沫塑料垫；4-试件（测量时试件成型面朝上）；5-节点 
4.4 用组合仪器进行测定时，采用示波器作为显示仪器，示波器的图形调成一个正圆时
的频率作为共振频率。当仪器同时具有指示电表和示波器时，以电表指针达到最大值时的频
率作为共振频率。 
4.5 观测时，应重复测试两次，测试结果的波动范围宜小于±0.5%。以两次试验的平均
值作为该试件的测值。 
在测试过程中，如发现两个以上的峰值时，建议采用下列方法找出真实共振峰。 
（1）将输出功率固定，反复调整仪器输出频率，从微安表上比较幅值的大小，幅值最
大者为真实的共振峰。 
（2）可把拾振器测杆移至节点处（距端部0.224 倍的试件长度），如微安表指针为零，
即为真实共振峰。 
5 结果计算 
混凝土动弹性模量，按式（T 0564-1）计算： 
3
2
4
4
9.46 10
d
WL f
E
K
a




       （T 0564-1） 
式中：    
d
E ——混凝土动弹性模量（MPa）； 
a ——正方形截面试件的边长（mm）； 
L ——试件的长度（mm）； 
W ——试件的质量（kg）；

【第 196 页|正文页 190】
190 
f ——试件横向振动时的基振频率（Hz）； 
K ——试件尺寸修正系数：L/α＝3 时，K＝1.68；L/α＝4 时，K＝1.40；L/α=5
时，K＝1.26。 
混凝土动弹性模量以三个试件的平均值作为试验结果，结果计算精确至100MPa。 
6 试验报告 
试验报告应包括下列内容： 
（1） 要求检测的项目名称、执行标准； 
（2） 原材料的品种、规格和产地； 
（3） 仪器设备的名称、型号及编号； 
（4） 环境温度和湿度； 
（5） 混凝土动弹性模量； 
（6） 要说明的其他内容。 
条文说明 
本规程参照《普通混凝土长期性能和耐久性能试验方法标准》（GB/T 50082—2009）与ASTM C 215
编制。动弹性模量测量是一种无损检测方法，对于持续的化学侵蚀、重复的冻融循环、老化及其他一些因
素而导致的模量逐渐变化的测量极为有效。动弹模测量的原理是借助在混凝土中传播的波，在泊松比、密
度和材料长度不变的条件下，波速（基频=波速/材料长度）和材料的弹性模量符合一定函数关系。于是通
过共振法测得材料的基频，就可以推导出材料的弹性模量，为区别于常规的弹性模量，则称之为动弹性模
量。普通的动弹性模量在14 000~42 000Mpa 之间。除了本规程测得的横向基频外，采用类似的方法也可测
得纵向基频，详见ASTM C 215。

【第 197 页|正文页 191】
191 
T 0566—2020 水泥混凝土与钢筋握裹力试验方法 
1 目的、适用范围和引用标准 
本方法规定了水泥混凝土与钢筋握裹力试验方法。 
本方法适用于测定水泥混凝土与钢筋握裹力，以检验水泥混凝土与钢筋的握裹强度。 
引用标准： 
《钢筋混凝土用钢 第1 部分：热轧光圆钢筋》（GB/T 1499.1） 
《钢筋混凝土用钢 第2 部分：热轧带肋钢筋》（GB/T 1499.2） 
《水工混凝土试验规程》（DL/T 5150） 
水泥混凝土试件制作与硬化水泥混凝土现场取样方法 （T 0551） 
水泥混凝土抗压强度试验方法 （T 0553） 
2 仪具与材料 
2.1 试模：规格为150mm×150mm×150mm，如图T 0566-1 所示，试模应能埋设一水
平钢筋，水平钢筋轴线距离模底75mm。埋入的一端恰好嵌入模壁，予以固定，另一端由模
壁伸出，作为加力之用。 
 
图T 0566-1 握裹力试模装置（尺寸单位：mm） 
1-模板；2-固定圈；3-橡皮圈堵塞 
2.2 试件夹具：如图T 0566-2 所示，试件夹具是两块面积为250mm×150mm、厚度为
30mm 的钢板。用4 根直径约18mm 的HRB400 钢筋穿入。上端钢板附有直径为25mm 的拉
杆，拉杆下端套入钢板并成球面相接，上端供万能机夹持。另附150mm×150mm×10mm
钢垫板一块；中心开有直径40mm 的圆孔，垫于试件与夹头下端钢板之间。 
2.3 千分表：精度为0.001mm。

【第 198 页|正文页 192】
192 
2.4 量表固定架：金属制成，横跨试件表面，并可用止动螺丝固定在试件上。上部中央
有孔，可夹持千分表，使之直立，量杆朝下。 
2.5 万能试验机：应符合T 0553 的规定。 
 
图T 0566-2 握裹力试验装置示意图 
1-带球座拉杆；2-上端钢板；3-千分表；4-量表固定架；5-止动螺丝；6-钢杆；7-试件； 
8-垫板；9-下端钢板；10-埋入试件的钢筋 
3 试验步骤 
3.1 试验用带肋HRB400 钢筋，性能应符合现行《钢筋混凝土用钢 第2 部分：热轧带
肋钢筋》（GB/T 1499.2）的规定，其公称直径为20mm（内径18mm，外径22mm）。为了
使钢筋具有足够的长度以供万能机夹持和装置量表，一般长度可取500mm，试验中采用的
钢筋尺寸和形状均应相同。成型前钢筋应用钢丝刷刷净，并用丙酮或乙醇擦试，不得有锈屑
和油污存在。钢筋的自由端顶面应光滑平整，并与试模预留孔吻合。确有必要时，也可用符
合现行《钢筋混凝土用钢 第1 部分：热轧光圆钢筋》
（GB/T 1499.1）要求的公称直径为20mm
的HPB300 热轧光圆钢筋或工程中实际使用的其他钢筋，其要求和处理方法同带肋筋。 
3.2 按T 0551 的有关规定制作试件，以6 个试件为1 组。混凝土集料最大粒径不得超
过30mm。 
3.3 试件成型后直至试验龄期，特别在拆模时，不得碰动钢筋，拆模时间以2 昼夜为宜。

【第 199 页|正文页 193】
193 
拆模时应先取下橡皮固定圈，再将套在钢筋上的试模小心取下。 
3.4 到试验龄期时，将试件从养护室取出，擦拭干净，检查外观（试件不得有明显缺损
或钢筋松动、歪斜），并应尽快试验。 
3.5 将试件套上中心有孔的垫板，然后装入已安装在万能机上的试验夹具中，使万能机
的下夹头将试件的钢筋夹牢。 
3.6 在试件上安装量表固定架和千分表，使千分表杆端垂直向下，与略伸出试件表面的
钢筋顶面相接触。 
3.7 加荷前应检查千分表量杆与钢筋顶面接触是否良好，千分表是否灵活，并进行适当
的调整。 
3.8 记下千分表的初始读数后，开动万能试验机，以不超过400N/s 的加荷速度拉拔钢
筋。荷载每加1 000～5 000N，记录相应的千分表读数。 
3.9 到达下列任何一种情况时应停止加荷： 
（1）钢筋达到屈服点； 
（2）混凝土发生破裂； 
（3）钢筋的滑动变形超过0.1mm。 
4 结果计算 
4.1 将各级荷载下的千分表读数减去初始读数，即得该荷载下的滑动变形。 
4.2 当采用带肋钢筋时，以6 个试件在各级荷载下滑动变形的算术平均值为横坐标，以
荷载为纵坐标，绘出荷载—滑动变形关系曲线。当滑动变形为0.01mm、0.05mm、0.10mm
时，在曲线上查出相应的荷载。 
4.3 钢筋握裹强度，按式（T 0566-1）和式（T 0566-2）计算： 
1
2
3
F +F +F
τ=
3A
                            （T 0566-1） 
DL
A


                              （T 0566-2） 
式中：  τ ——钢筋握裹强度（MPa）； 
        
1
F ——滑动变形为0.01mm 时的荷载（N）； 
        
2
F ——滑动变形为0.05mm 时的荷载（N）； 
        
3
F ——滑动变形为0.10mm 时的荷载（N）； 
        A ——埋入混凝土的钢筋表面积（mm2）； 
        D ——钢筋的计算直径（mm）； 
        L ——钢筋埋入的长度（mm）。 
4.4 当采用光面钢筋时，可取6 个试件拔出试验时最大荷载的平均值除以埋入混凝土中

【第 200 页|正文页 194】
194 
的钢筋表面积，即得钢筋握裹强度，计算结果精确至0.01MPa。 
4.5 光面钢筋拔出试验可绘出荷载—滑动变形关系曲线以供分析。 
4.6 采用工程中实际使用的其他钢筋时，应注明钢筋的类型、直径及混凝土配合比等条
件。 
5 试验报告 
试验报告应包括下列内容： 
（1） 要求检测的项目名称、执行标准； 
（2） 仪器设备的名称、型号及编号； 
（3） 环境温度和湿度； 
（4） 混凝土配合比； 
（5） 钢筋的类型和直径； 
（6） 水泥混凝土与钢筋的握裹强度； 
（7） 停止加载情况说明； 
（8） 要说明的其他内容。

【第 201 页|正文页 195】
195 
5.3 体积稳定性 
T 0573—2020 水泥混凝土早期开裂敏感性试验方法（平板法） 
1 目的、适用范围和引用标准 
本方法规定了采用平板法测定水泥混凝土的早期开裂敏感性的试验方法。 
本方法适用于测试水泥混凝土在约束条件下的早期抗裂性能。 
引用标准： 
水泥混凝土拌合物的拌和与现场取样方法 （T 0521） 
2 仪具与材料 
2.1 试模：采用尺寸为600mm×600mm×63mm 的平面薄板型试件，每组包括至少2 个
试件。混凝土集料最大粒径不应超过31.5mm。 
2.2 混凝土早期抗裂试验装置：应采用钢制模具，详见图T 0573-1 所示。试件尺寸为
600mm×600mm×63mm，模具的四边（包括长侧板和短侧板）宜采用槽钢或者角钢焊接而
成，侧板厚度不应小于5mm，模具四边与底板宜通过螺栓固定在一起。在模具每个边上用
