Repository: Sevenxxxx/guifanchaxun

# 规范查询（guifan-chaxun）

面向中国工程规范及库内公文、通知、表格等资料的本地索引 skill。查询时按“书架 → 目录 → 章节 → 原文”逐级定位，不依赖向量数据库。

## 初始化（Windows）

1. 安装 Python 3.12，并确认 `python --version` 可用。
2. 在项目根目录执行 `python -m pip install -r requirements.txt`。
3. 安装 Tesseract 5，并在 `tools/guifan-chaxun-scripts/config.json` 中确认其路径；项目自带 `chi_sim` 语言包目录。
4. 把原始资料放入 `guifansrc/`，然后执行：

   ```powershell
   python tools/guifan-chaxun-scripts/scripts/spec.py index --all
   python tools/guifan-chaxun-scripts/scripts/spec.py status
   ```

旧版 Office/WPS 文件还需要已安装的 Office 或 WPS；Git 提交审查钩子需要 Git for Windows 提供的 `bash`。

File: library_data/gonglu/100-公路工程水泥及水泥混凝土试验规程-JTG3420-2020/chapters/ch12-硬化水泥混凝土性能试验.md (part 2 of 3)
条文说明 
由于碾压混凝土抗弯拉试件的制作方法有所不同，特别强调在一定压实率下的试件成型，所以将其单
独列为一个方法。同时对于其他成型方法可参照现行《使用振动台在筒模中制作碾压混凝土》（ASTM C 
1176）和《使用振动台测定碾压混凝土的稠度和密度的试验方法》（ASTM C 1170）。 
双螺帽固定两排共14 个φ10×100mm 螺栓（螺纹通长）伸向锚具内侧，两排螺栓相互交错，
便于浇筑的混凝土能填充密实，混凝土用于浇筑试件的钢制模。底板应采用不小于5mm 厚
的钢板，并应在底板表面铺设聚乙烯薄膜或者聚四氟乙烯片做隔离层。 
 
2.3 风机：风速应可调，并且应能够保证试件表面中心处的风速不小于5m/s。 
图T 0573-1 平板试验模具示意图（尺寸单位：mm）

【第 202 页|正文页 196】
196 
2.4 温度计：精度不应低于±0.5℃。相对湿度计精度不应低于±1%。风速计精度不应低
于±0.5m/s。 
2.5 刻度放大镜：放大倍数不应小于40 倍，分度值不应大于0.01mm。 
2.6 照明装置：可采用手电筒或者其他简易照明装置。 
2.7 钢直尺：分度值为1mm。 
3 试验步骤 
3.1 试验宜在温度为30℃±2℃，相对湿度为60%±5%的恒温恒湿室中进行。 
3.2 将混凝土浇筑至模具内以后，应立即将混凝土摊平，且表面应比模具边框略高。
可使用平板表面式振捣器或者采用振捣棒插捣。应控制好振捣时间，并应防止过振和欠
振。 
3.3 在振捣后，应用抹子整平表面，应使集料不外露且使表面平实。 
3.4 试件抹平后，立即用塑料薄膜覆盖，2 h 后将塑料薄膜取下，立即调节风扇位置和
风速，使试件表面中心正上方100mm 处风速为5m/s±0.5m/s，并应使风向平行于试件表
面。 
3.5 开始观察平板表面的裂缝发生过程，应在24h±0.5h 测量读取裂缝。裂缝长度应用
钢直尺测量，并应取裂缝两端直线距离为裂缝长度。当一个刀口上有两条裂缝时，可将两
条裂缝的长度相加，折算成一条裂缝。 
3.6 裂缝宽度应采用放大倍数至少40 倍的读数显微镜进行测量，并应测量每条裂缝的
最大宽度。 
3.7 平均开裂面积、单位面积的裂缝数目和单位面积上的总开裂面积应根据混凝土浇
筑24h±0.5h 测量得到的裂缝数据来计算。 
4 结果计算 
4.1 每条裂缝的平均开裂面积，按式（T 0573-1）计算： 


1
1
2




N
i
i
i
a
W
L
N
      （T 0573-1） 
4.2 单位面积的裂缝数目，按式（T 0573-2）计算： 
N
b= A
      （T 0573-2） 
4.3 单位面积上的总开裂面积，按式（T 0573-3）计算： 


c
a b        （T 0573-3） 
式中：
i
W ——第i 条裂缝的最大宽度（mm），精确到0.01mm； 
      
iL ——第i 条裂缝的长度（mm），精确到1mm；

【第 203 页|正文页 197】
197 
     N——总裂缝数目（条）； 
     A——平板的面积（m2），精确到小数点后两位； 
     a ——每条裂缝的平均开裂面积（mm2/条），精确到1~2mm2/条； 
     b——单位面积的裂缝数目（条/m2），精确到0.1 条/m2； 
     c——单位面积上的总开裂面积（mm2/m2），精确到1mm2/m2。 
4.4 每组应分别以2 个或多个试件的平均开裂面积（单位面积上的裂缝数目或单位面积
上的总开裂面积）的算术平均值作为该组试件平均开裂面积（单位面积上的裂缝数目或单位
面积上的总开裂面积）的测定值。 
5 试验报告 
试验报告应包括下列内容： 
（1） 原材料的品种、规格和产地； 
（2） 仪器设备的名称、型号及编号； 
（3） 环境温度和湿度； 
（4） 总裂缝数目N； 
（5） 平板面积A； 
（6） 不同试件单位面积的裂缝数目b ； 
（7） 不同试件单位面积上的总开裂面积c； 
（8） 试件平均开裂面积； 
（9） 要说明的其他内容。 
条文说明： 
本方法参照日本笠井芳夫教授提出的平板试件抗裂性试验方法并作了修改，用以评价混凝土早期阶段
抗裂性能。 
试件早期的抗裂性评价准则见下列内容： 
①仅有非常细的裂纹；②平均裂开面积＜10mm2；③单位面积开裂裂缝数目＜10 根/m2；④单位面积上
的总裂开面积＜100mm2/m2。 
按照上述四4 个准则，将抗裂性划分为5 个等级：Ⅰ级：全部满足上述4 个条件；Ⅱ级：满足上述4
个条件中的3 个；Ⅲ级：满足上述4 个条件中的2 个；Ⅳ级：满足1/4；Ⅴ级：一个也不满足。 
上述试验方法和步骤主要用来比较混凝土在早期塑性收缩下的抗裂性。如果延长覆盖养护时间，这时
的裂缝可能会更多地反映干燥收缩和自收缩的影响。

【第 204 页|正文页 198】
198 
T 0574—2020 水泥混凝土收缩试验方法（接触法） 
1 目的、适用范围和引用标准 
本方法规定了在恒温、恒湿条件下测定水泥混凝土轴向长度变形的试验方法。 
本方法适用于不同水泥混凝土自收缩和干燥收缩的试验，本方法规定集料最大粒径不大
于31.5mm。 
引用标准： 
水泥混凝土试件制作与硬化水泥混凝土现场取样方法 （T 0551） 
2 仪具与材料 
2.1 试模：规格为φ100mm×420mm 的聚氯乙烯（PVC）试模，PVC 管沿轴任意方向的
一侧，预先切开一条通透缝，可撑开成U 形。 
2.2 平整钢板：直径为φ100mm，厚度为20mm。 
2.3 铁架：铁架台高度不小于500mm。 
2.4 千分表：分度值为0.001mm。 
2.5 玻璃片：尺寸为20mm×20mm 的玻璃片。 
2.6 钢尺：最大量程不小于500mm，分度值为1mm。 
2.6 其他：保鲜膜、聚苯乙烯（EPX）泡沫板等。 
3 试验环境 
试验室环境温度为20℃±2℃，相对湿度为60%±5%。室（箱）内配有温度、湿度自动
记录仪，记录温度、湿度变化。 
4 试验步骤 
4.1 试模制备。将一侧预先切开的φ100mm×420mm 的PVC 管材，内侧壁均匀涂抹润
滑油，并将直径为φ100mm、厚度为20mm 的平整钢板作为底座装入试模，用胶带将切口
与底座黏结密封为一整体，并用保鲜膜将除顶口外的整个模具密封包裹，以防水分和浆体流
出。 
4.2 水泥、集料、水等原材料放置温度为20℃±2℃环境下24h 后，方可拌和成型试件。 
4.3 收缩试验以三个试件为一组。混凝土的拌和、成型按照T 0551 中圆柱体试件的规
定进行。 
4.4 试件成型后，表面抹平，用保鲜膜密封（自收缩）。 
4.5 将试模平稳地移入收缩室，竖直放置在用泡沫板材减振的铁架上，试件顶端保鲜膜
放上20mm×20mm 的玻璃片，千分表侧头与玻璃片相接触，用铁架台固定千分表。

【第 205 页|正文页 199】
199 
4.6 千分表安装完以后，即可开始记录收缩值。成型后，前8h 每隔30min 记录1 次，
第一次测量值记为
0
a
L
，精确至0.001mm；8h 后每隔1h 记录1 次，成型1d 后每2h 记录1
次，成型2d 后每4h 记录1 次，记录直到3d 为止，最后一次测量值记为
at
L ，精确至0.001mm。 
4.7 自收缩测试完毕后，除去试件表面的PVC 管材、保鲜塑料薄膜，用钢尺测量试件
的初始长度，初始长度应重复测定三次，取算术平均值作为基准长度的测定值
0
d
D
，精确至
1mm。装上玻璃片和千分表，开始测试干燥收缩率，每天记录千分表读数一次，直到试验
龄期为止。 
4.8 测试过程中，收缩室温度和湿度始终保持在20℃±2℃和60%±5%，收缩室要求尽
可能无过大振动和风或气流流动，不能碰撞表架及表杆，否则影响试验准确性。 
4.9 每次读数应重复三次。 
5 结果计算 
5.1 混凝土自收缩率，按式（T 0574-1）计算： 
400
at
0
auto
L
La 


         
（T 0574-1） 
式中：    
a u t

——测试龄期为t 时刻的混凝土自收缩率，t 从开始加水算起； 
      
0
a
L
——自收缩测试试件第1 次测量时的千分表读数值，精确至0.001mm； 
      
at
L ——自收缩测试试件t 龄期时的千分表测量数值，精确至0.001mm； 
400——自收缩测试试件原始长度，为400mm。 
每组应取三个试件收缩率的算术平均值作为该组混凝土试件的自收缩率测定值，结果计
算精确至1.0×10-6。 
5.2 混凝土干燥缩率，按式（T 0574-2）计算： 
0
dt
0
dry
d
d
D
L
L



         
（T 0574-2） 
式中：    
d r y

——测试龄期为t 时刻的混凝土自收缩率，t 从开始加水算起； 
      
0
dL
——干燥收缩测试试件第1 次测量时的千分表读数值（mm）的精确至
0.001mm； 
      
dt
L ——干燥收缩测试试件t 龄期时的千分表测量数值（mm），精确至0.001mm； 
0
d
D
——干燥收缩测试试件的初始长度（mm），精确至1mm。 
以三个试件收缩率的算术平均值作为该组混凝土试件的干燥收缩率测定值，结果计算精
确至1.0×10-6。

【第 206 页|正文页 200】
200 
6 试验报告 
试验报告应包括下列内容： 
（1） 要求检测的项目名称、执行标准； 
（2） 原材料的品种、规格和产地； 
（3） 仪器设备的名称、型号及编号； 
（4） 环境温度和湿度； 
（5） 自收缩率
auto

和干燥收缩率
dry

； 
（6） 要说明的其他内容。 
条文说明： 
在试模内侧壁均匀涂抹润滑油可以减小内壁与混凝土之间的摩擦力，从而减小自收缩试验误差。

【第 207 页|正文页 201】
201 
T 0575—2020 水泥混凝土收缩试验方法（非接触法） 
1 目的和适用范围、引用标准 
本方法规定了非接触式传感器测试水泥混凝土收缩的试验方法。 
本方法适用于测定早龄期混凝土的自由收缩变形，也可用于无约束状态下混凝土自收缩
变形的测定，本方法应采用尺寸为100mm×100mm×515mm 的棱柱体试件。 
引用标准： 
《水泥混凝土试件制作与硬化水泥混凝土现场取样方法》（T 0551） 
2 仪器设备 
2.1 非接触法混凝土收缩变形测定仪：如图T 0575-1 所示，应设计成整机一体化装置，
并应具备自动采集和处理数据、设定采样时间间隔等功能。整个测试装置（含试件、传感器
等）应固定于具有避振功能的固定式实验台面上。应有可靠方式将反射靶固定于试模上，使
反射靶在试件成型浇筑振动过程中不会移位偏斜，且在成型完成后应能保证反射靶与试模之
间的摩擦力尽可能小。试模应采用具有足够刚度的钢模，且本身的收缩变形应小。试模的长
度应能保证混凝土试件的测量标距不小于400mm。 
 
图T 0575-1 非接触式混凝土收缩变形测定仪原理示意图（尺寸单位：mm） 
1-试模；2-固定架；3-传感器探头；4-反射靶（字号） 
2.2 传感器：测试量程不应小于试件测量标距长度的0.5%或量程不应小于1mm，测试
精度不应低于0.002mm，零点漂移应小于0.01%/℃。应采用可靠方式将传感器测头固定，
并应使测头在测量整个过程中与试模相对位置保持固定不变。试验过程中应保证反射靶能够
随着混凝土收缩而同步移动。 
3 试验步骤 
3.1 试验应在温度为20℃±2℃、相对湿度为60%±5%的恒温恒湿条件下进行。非接触法
收缩试验应带模进行测试。 
3.2 试模准备时，应在试模内涂刷润滑油，然后应在试模内铺设两层塑料薄膜或者放置

【第 208 页|正文页 202】
202 
一片聚四氟乙烯（PTEF）片，且应在薄膜或聚四氟乙烯片与试模接触的面上均匀涂抹一层
润滑油。应将反射靶固定在试模两端。 
3.3 将混凝土拌合物浇筑入试摸后，应振动成型并抹平，然后立即带模移入恒温恒湿室。
成型试件的同时，应测定混凝土的初凝时间。混凝土初凝试验和早龄期收缩试验的环境应相
同。当混凝土初凝时，应开始测读试件左右两侧的初始读数，此后应至少每隔1h 或按设定
的时间间隔测定试件两侧的变形读数。 
3.4 在整个测试过程中，试件在变形测定仪上放置的位置、方向均应始终保持固定不变。 
3.5 需要测定混凝土自收缩值的试件，应在浇筑振捣后立即采用塑料薄膜作密封处理。 
4 结果计算 
4.1 混凝土收缩率，按式（T 0575-1）计算： 



0
2
20
1
10
st
L
L
L
L
L
t
t





             
（T 0575-1） 
式中：    
st
——测试期为t（h）的混凝土收缩率，t 从初始读数时算起； 
      
10
L ——左侧非接触法位移传感器初始读数（mm）； 
      
t
L1 ——左侧非接触法位移传感器测试期为t（h）的读数（mm）； 
      
20
L
——右侧非接触法位移传感器初始读数（mm）； 
      
t
L2 ——右侧非接触法位移传感器测试期为t（h）的读数（mm）； 
      
0
L ——试件测量标距（mm），等于试件长度减去试件中两个反射靶沿试件长度
方向埋入试件中的长度之和。 
4.2 每组应取三个试件测试结果的算术平均值作为该组混凝土试件的早龄期收缩测定
值，结果计算精确至1.0×10-6。 
5 试验报告 
试验报告应包括下列内容： 
（1） 原材料的品种、规格和产地； 
（2） 仪器设备的名称、型号及编号； 
（3） 环境温度和湿度； 
（4） 左侧非接触法位移传感器初始读数
10
L ； 
（5） 左侧非接触法位移传感器测试期为t（h）的读数
t
L1 ； 
（6） 右侧非接触法位移传感器初始读数
20
L
； 
（7） 右侧非接触法位移传感器测试期为t（h）的读数
t
L2 ；

【第 209 页|正文页 203】
203 
（8） 试件测量标距
0
L ； 
（9） 测试期为t（h）的混凝土收缩率
st
； 
（10） 要说明的其他内容。 
条文说明： 
本方法参照《普通混凝土长期性能和耐久性能试验方法标准》（GB/T 50082—2009）编制。 
近年来，由于水泥混凝土品种增多以及矿物掺合料、外加剂等的广泛使用，导致某些混凝土的早期收
缩明显增大。混凝土早龄期（如前3d）的体积变形最为复杂，包括全部塑性沉降收缩，而自生收缩、水泥
水化的化学收缩以及混凝土表面失水产生的干燥收缩在早龄期也占较大比例。因此若采用试件标准养护3d
后测量变形的方法，就只能从标准养护室移入恒温恒湿室开始测量，试件的体积变化无法反映出早龄期（3d
之内）水泥混凝土的体积变形性能。本方法采用非接触式的方法进行测试，可测量自初凝开始时混凝土的
收缩变形，避免了混凝土未硬化时接触式方法无法测试的问题，可准确的反应混凝土早龄期的体积变形性
能。 
采用非接触式收缩变形测量装置也可以测试混凝土后期的收缩，但由于非接触法收缩变形测量仪在测
试过程中始终处于监测状态，如果采用此方法来测试后期收缩，则一对位移传感器在整个测试过程（如28d、
180d）只能固定用于测试一个试件，测试仪器利用效率非常低，因此非接触法一般只用于混凝土的早龄期
收缩测试。

【第 210 页|正文页 204】
204 
T 0576—2020 水泥混凝土限制膨胀率试验方法 
1 目的、适用范围和引用标准 
本方法规定了测定水泥混凝土限制膨胀率的试验方法。 
本方法适用于恒温恒湿条件下，水泥混凝土试件受纵向限制时的长度变化。 
引用标准： 
水泥混凝土试件制作与硬化水泥混凝土现场取样方法 （T 0551） 
2 仪具与材料 
2.1 试模：由铸铁或钢制作，尺寸为100mm×100mm×400mm。 
2.2 纵向限制器：如图T 0576-1 所示。所用钢筋和钢板应符合下列要求：钢筋采用
HPB300，抗拉设计强度应不小于420N/mm2 ，钢筋两侧铜焊12mm 厚的Q235 钢板，钢筋
两端各8mm 范围内为黄铜，测头呈球面状，半径为3mm；钢板与钢筋焊接处的焊接强度不
应低于260N/mm2。 
 
图T 0576-1 纵向限制器（尺寸单位：mm） 
1-钢板；2-钢筋 
2.3 测量仪器：轴心收缩仪或外径千分卡尺，分度值为0.001mm。 
3 试验步骤 
3.1 混凝土的拌和、成型应按T 0551 的规定进行。 
3.2 把纵向限制器放入试模中，将混凝土一次装入试模，把试模放在振动台上振动至表
面呈现水泥浆为止，刮去多余的混凝土并抹平。然后把试件置于温度为20℃±3℃的室内养
护，试件表面用塑料布或湿布覆盖，以防止水分蒸发。 
3.3 当自由膨胀的混凝土抗压强度达到3 ~5 N/mm2 时拆模，测量试件初始长度。 
3.4 将测定初始长度后的试件浸入20℃±2℃的水中养护，分别测定3d、7d、14d 的长度；
然后移入环境温度为20℃±2℃、相对湿度为60%±5%的恒温恒湿室养护，分别测定28d、90d
和180d 的长度。

【第 211 页|正文页 205】
205 
3.5 试件长度测量时，其方向和位置要固定一致，不得随意变动，测量每个试件长度，
应重复三次，取其稳定值。 
3.6 每组三个试件，取其算术平均值作为长度变化，计算精确至0.001mm。 
4 结果计算 
混凝土的纵向限制膨胀率或纵向限制干缩率，按式（T 0576-1）计算： 
0
t
t
L
L
L



        （T 0576-1） 
式中：    
t——试件在龄期t 时的纵向限制膨胀率或纵向限制干缩率； 
      L ——试件的测量标距取300mm； 
      
0
L ——试件长度的初始度读数（mm）； 
      
tL ——试件在龄期t 时的长度读数（mm）。 
取三个试件收缩率的算术平均值作为补偿收缩混凝土试件的限值膨胀率或纵向限值干
缩率的测定值，结果计算精确至1.0×10-6。 
5 试验报告 
试验报告应包括下列内容： 
（1） 原材料的品种、规格和产地； 
（2） 仪器设备的名称、型号及编号； 
（3） 环境温度和湿度； 
（4） 试件在龄期t 时的长度读数
tL ； 
（5） 试件长度的初始度读数
0
L ； 
（6） 试件在龄期t 时的纵向限制膨胀率或纵向限制干缩率
t； 
（7） 要说明的其他内容。

【第 212 页|正文页 206】
206 
T 0577—2020 水泥混凝土线膨胀系数试验方法（光杠杆法） 
1 目的、适用范围和引用标准 
本方法规定了光杠杆法测试水泥混凝土线膨胀系数的试验方法。 
本试验用于测定水泥混凝土线膨胀系数。 
引用标准： 
水泥混凝土试件制作与硬化水泥混凝土现场取样方法 （T 0551） 
2 仪具与材料 
2.1 自动恒温水箱：水箱温度可实现自动控制，精度不小于1℃。水箱容积可视一次试
验试样的个数而定，并带有搅拌器，箱内水面应没过试样顶面50mm 以上。 
2.2 量测仪器： 
 
图 T 0577-1 光杠杆、镜、尺系统 
（1）光杠杆、镜、尺系统：如图T0577-1 所示，光杠杆前后脚之间的距离不大于20mm； 
（2）长杆温度计：测温范围0~100℃，分度值不小于1℃； 
（3）内埋式温度传感器：测温范围0~100℃，分度值不小于1℃； 
（4）温度采集仪：应与温度传感器配套。 
2.3 石英玻璃棒：直径约为10mm，长度约为100mm，用于传递试样膨胀量。 
2.4 试样、仪器固定架：如图T0577-2 所示，由殷钢制作的试样固定架，下部伸入恒温
水箱内，用于稳定试样、避免箱内水流对其扰动，上部架立于恒温箱边缘，同时为光杠杆提
供工作平台。 
殷
钢
殷
钢
殷
钢
 
a）单试样架            b）双试样架 
图 T 0577-2 试样架

【第 213 页|正文页 207】
207 
3 试验步骤 
3.1 应按T 0551 的规定进行试样的制作和养护。制作试样时，将内埋式温度传感器预
置于试样中心，每组试样为2 个。 
3.2 将至少养护28d 的试样竖直放入恒温水箱中的固定架内，使用少量胶水将石英玻璃
棒竖直固定于试样上表面。 
3.3 连接温度传感器和温度采集仪。 
3.4 安装光杠杆、镜、尺系统，将光杠杆后脚置于石英玻璃棒中心；调整镜、尺系统，
使其处于工作位置，且游标卡尺与反射镜面的间距B 不小于5m；调节望远镜，使主尺示数
清晰。 
3.5 向恒温水箱内注水，水面应没过试件顶面50mm。 
3.6 打开温控开关，设置恒温水箱的初始温度为10℃。为使箱内的水温均匀，须开动搅
拌器。 
3.7 控制水温使其恒定，即相隔1h 温差不得超过0.1℃。不断记录温度采集仪和长杆温
度计示数，当试件中心温度与水温一致时，微调望远镜，使主尺示数清晰，并移动游标尺，
使游标尺的零刻度线移至“十”字线上侧，记录游标卡尺示数为
1h ，精确至0.01mm。 
3.8 调整恒温水箱的温度控制器至终止温度50℃，恒温后，当试件中心温度与水温一致
时，移动游标尺，使游标尺的零刻度线移至“十”字线上侧，记录游标卡尺示数为
2h ，精
确至0.01mm。 
4 结果计算 
4.1 试样的膨胀量，按式（T 0577-1）计算： 




2
2
2
2
2
x b
L=
B
x
+B
B
x










   （T 0577-1） 
式中：    
L
——试样膨胀量（m）； 
      
x
——游标卡尺的前后示数差（m）； 
      B ——游标卡尺与反射镜面的间距（m）； 
      b ——光杠杆前、后脚的间距（m）。 
游标卡尺的前后示数差，按式（T/0577-2）计算： 
2
1
x=h -h

          （T 0577-2） 
式中：    
1h ——水温恒定为10℃时游标卡尺的示数（m）； 
2h ——水温恒定为50℃时游标卡尺的示数（m）。 
4.2 混凝土的线膨胀系数，按式（T/0577-3）计算：

【第 214 页|正文页 208】
208 
L
=
T



                            （T0577-3） 
式中：    ——混凝土线膨胀系数(1.0×10-6/℃)； 
      
T

——试验终止温度与初始温度之差，取40℃。 
取两个试件测值的平均值作为试验结果，结果精确至1.0×10-6/℃。 
5 试验报告 
试验报告应包括下列内容： 
（1） 原材料的品种、规格和产地； 
（2） 仪器设备的名称、型号及编号； 
（3） 环境温度和湿度； 
（4） 光杠杆、镜、尺系统的试验参数x
、B 和b 。 
（5） 试验初始温度、终止温度对应的游标卡尺示数
1h 、
2h ； 
（6） 混凝土线膨胀系数； 
（7） 要说明的其他内容。 
条文说明： 
随着高强混凝土的广泛应用，混凝土早期开裂问题日益突出，影响混凝土开裂性能的主要原因在于其
自收缩和热膨胀引起的混凝土早期体积不稳定性。混凝土的热膨胀系数是混凝土热膨胀性能的重要表征参
数，也是混凝土早期开裂敏感性分析的重要参数。《公路水泥混凝土路面设计规范》（JTG D40—2011）
对普通混凝土路面中温度翘曲应力的计算和连续配筋混凝土路面中平均裂缝间距、配筋率的计算均明确提
出了混凝土热膨胀系数的要求。 
现有技术采用电阻应变计采集由恒温水浴引起的混凝土块热变形，进而计算混凝土的热膨胀系数，由
于电阻应变计可靠性不高，且精度往往不能达到10-6/℃，得到的混凝土热膨胀系数不精确。本方法通过控
制温控试验箱内部液体的温度来控制其中放置的待测混凝土块的温度，可以保证待测混凝土块的受热均匀，
同时采用光杠杆放大待测混凝土试块热变形尺寸，使望远镜尺寸测量系统测得的待测混凝土试块的变形更
精确，从而得到精确的混凝土热膨胀系数。

【第 215 页|正文页 209】
209 
T 0578—2020 水泥混凝土徐变试验方法 
1 目的、适用范围和引用标准 
本方法规定了静压式水泥混凝土徐变的试验方法。 
本方法适用于测定混凝土试件在长期恒定轴向压力作用下的变形性能。 
引用标准： 
水泥混凝土试件制作与硬化水泥混凝土现场取样方法 （T 0551） 
2 仪具与材料 
2.1 徐变仪应符合下列规定： 
（1）徐变仪应在要求时间范围内把所要求的压缩荷载加到试件上并应能保持该荷载不
变。 
（2）常用徐变仪可选用弹簧式或液压式，其工作荷载范围应为180~500kN。 
（3）弹簧式压缩徐变仪（图T 0578-1）应包括上下压板、球座或球铰及其配套垫板、
弹簧持荷装置以及2~3 根承力丝杆。压板与垫板应具有足够的刚度。压板受压面的平整度偏
差不应大于0.1mm/100mm，并应能保证对试件均匀加荷。弹簧及丝杆的尺寸应按徐变仪所
要求的试验吨位而定。在试验荷载下，丝杆的拉应力不应大于材料屈服点的30%，弹簧的
工作压力不应超过允许极限荷载的80%，且工作时弹簧的压缩变形不得小于20mm。 
（4）当使用液压式持荷部件时，可通过一套中央液压调节单元同时加荷几个徐变架。
该单元应由储液器、调节器、显示仪表和一个高压源（如高压氮气瓶或高压泵）等组成。 
（5）有条件时可采用几个试件串叠受荷，上下压板之间的总距离不得超过1 600mm。 
2.2 加荷装置应符合下列规定： 
（1）加荷架应由接长杆及顶板组成。加荷时加荷架应与徐变仪丝杆顶部相连。 
（2）油压千斤顶可采用一般的起重千斤顶，其吨位应大于所要求的试验荷载。 
（3）测力装置可采用钢环测力计、荷载传感器或其他形式的压力测定装置。其测量精
度应达到所加荷载的±2%，试件破坏荷载不应小于测力装置全量程的20%且不应大于测力装
置全量程的80%。

【第 216 页|正文页 210】
210 
 
图T 0578-1 弹簧式压缩徐变仪 
1-螺母；2-上压板；3-丝杆；4-试件；5-球铰；6-垫板 
7-定心；8-下压板；9-弹簧；10-底盘；11-球铰 
2.3 变形量测装置应符合下列规定： 
（1）变形量测装置可采用外装式、内埋式或便携式，其测量的应变值精度不小于
0.001mm/m。 
（2）采用外装式变形量测装置时，应至少测量不少于两个均匀布置在试件周边的基线
的应变。测点应精确地布置在试件的纵向表面的纵轴上，应与试件端头等距，与相邻试件端
头的距离不应小于一个截面边长。 
（3）采用差动式应变计或钢弦式应变计等内埋式变形测量装置时，应在试件成型时可
靠地固定该装置，使其量测基线位于试件中部并应与试件纵轴重合。 
（4）采用接触法引伸仪等便携式变形量测装置时，测头应牢固附置在试件上。 
（5）量测标距应大于混凝土集料最大粒径的3 倍，且不少100mm。 
3 试件要求 
3.1 试件尺寸 
（1）徐变试验应采用棱柱体试件，试件的长度应为截面边长尺寸的3~4 倍。 
（2）当试件叠放时，应在每叠试件端头的试件和压板之间加装一个未安装应变量测仪
表的辅助性混凝土垫块，其截面边长尺寸应与被测试件相同，且长度应至少等于其截面尺边
长寸的一半。 
3.2 试件数量 
（1）制作徐变试件时，应同时制作相应的棱柱体抗压试件及收缩试件。 
（2）收缩试件应与徐变试件相同，并应装有与徐变试件相同的变形测量装置。

【第 217 页|正文页 211】
211 
（3）每组抗压、收缩和徐变试件的数量宜各为3 个。其中每个加荷龄期的每组徐变试
件应至少为2 个。 
3.3 试件制备 
（1）当要叠放试件时，宜磨平其端头。 
（2）徐变试件的受压面与相邻的纵向表面之间的角度与直角的偏差不应超过
1mm/100mm。 
（3）采用外装式应变量测装置时，徐变试件两侧面应有安装量测装置的测头，测头宜
采用埋入式，试模的侧壁应具有能在成型时使测头定位的装置。 
3.4 试件的养护与存放方式 
（1）抗压试件及收缩试件应随徐变试件一并同条件养护。 
（2）对于标准环境中的徐变，试件应在成型后不少24h 且不多于48h 时拆模，且在拆
模之前，应覆盖试件表面。随后应立即将试件送入标准养护室养护到7d 龄期（自混凝土搅
拌加水开始计时），其中3d 加载的徐变试验应养护3d。养护期间试件不应浸泡于水中。试
件养护完成后应移入温度为20℃±2℃、相对湿度60%±5%的恒温恒湿室进行徐变试验，直
至试验完成。 
（3）对于适用于大体积混凝土内部情况的绝湿徐变，试件在制作或脱模后应密封在保
湿外套中（包括橡皮套、金属套筒等），且在整个试件存放和测试期间也应保持密封。 
（4）对于需要考虑温度对混凝土弹性和非弹性性质的影响等特定条件下的徐变，应控
制好试件存放的试验环境温度，应使其符合希望的温度条件。 
（5）对于需要确定在具体使用条件下的混凝土徐变值等其他存放条件，应根据具体情
况确定试件的养护及试验制度。 
4 试验步骤 
4.1 对比或检验混凝土的徐变性能时，试作在28d 龄期时加荷。当研究某一混凝土的徐
变特性时，应至少制备5 组徐变试件并分别在龄期为3d、7d、14d、28d 和90d 时加荷。 
4.2 徐变试验应按下列步骤进行： 
（1）测头或测点应在试验前1d 黏好，仪表安装好后应仔细检查，不得有任何松动或异
常现象。加荷装置、测力计等也应予以检查。 
（2）在即将加荷徐变试件前，应测试同条件养护试件的棱柱体抗压强度。 
（3）测头和仪表准备好以后，应将徐变试件放在徐变仪的下压板后，使试件、加荷装
20%

【第 218 页|正文页 212】
212 
进行对中。两侧的变形相差应小于其平均值的10%，当超出此值，应松开千斤顶卸荷，进
行重新调整后，再加荷到徐变应力的20%，并再次检查对中的情况。对中完毕后，立即继
续加荷直到徐变应力，及时读出两边的变形值，并将此时两边变形的平均值作为在徐变荷载
下的初始变形值。从对中完毕到测初始变形值之间的加荷及测量时间不得超过1min。随后
拧紧承力丝杆上端的螺母，并松开千斤顶卸荷，且观察两边变形值的变化情况。此时，试件
两侧的读数相差不应超过平均值的10%，否则应予以调整，调整应在试件持荷的情况下进
行，调整过程中所产生的变形增值应计入徐变变形之中。然后再加荷到徐变应力，并检查两
侧变形读数，其总和与加荷前读数相比的误差不应超过2%，否则应予以补足。 
（5）在加荷后的1d、3d、7d、14d、28d、45d、60d、90d、120d、150d、180d、270d
和360d 测读试件的变形值。 
（6）在测读徐变试件的变形读数的同时，应测量同条件放置参比用收缩试件的收缩值。 
（7）试件加荷后应定期检查荷载的保持情况，在加荷后7d、28d、45d、60d、90d 各校
核一次，如荷载变化大于2%，应予以补足。在使用弹簧式加载架时，可通过施加正确的荷
载并拧紧丝杆上的螺母，来进行调整。 
5 结果计算 
5.1 徐变应变，按式（T 0578-1）计算： 
0
t
ct
t
b
L
L
L






            
（T 0578-1） 
式中：    
ct

——加荷t（d）后的徐变应变（mm/m），精确至0.001mm/m； 
      
tL

——加荷t（d）后的总变形值（mm），精确至0.001mm； 
      
0L

——加荷时测得的初始变形值（mm），精确至0.001mm； 
      
bL ——测量标距（mm），精确至1mm； 
      
t——同龄期的收缩值（mm/m），精确至0.001mm/m。 
5.2 徐变度，按式（T 0578-2）计算： 
ct
t
C



     
（T 0578-2） 
式中：    
t
C ——加荷t（d）的混凝土徐变度（Mpa-1）； 
——徐变应力（MPa）。 
结果计算精确至1.0×10-6/Mpa。 
5.3 徐变系数，按式（T 0578-3）和式（T 0578-4）计算： 
0
ct
t




             （T 0578-3）

【第 219 页|正文页 213】
213 
0
0
b
L
L



            （T 0578-4） 
式中：    
t——加荷t（d）的徐变系数； 
      
0——在加荷时测得的初始应变值（mm/m），精确至0.001mm/m。 
5.4 以3 个试件徐变应变（徐变度或徐变系数）试验结果的算术平均值作为该组混凝土
试件徐变应变（徐变度或徐变系数）的测定值。 
5.5 作为供对比用的混凝土徐变值，应采用经过标准养护的混凝土试件，在28d 龄期时
经受0.4 倍棱柱体抗压强度恒定荷载持续作用360d 的徐变值。可用测得的3 年徐变值作为
终极徐变值。 
6 试验报告 
试验报告应包括下列内容： 
（1） 原材料的品种、规格和产地； 
（2） 仪器设备的名称、型号及编号； 
（3） 环境温度和湿度； 
（4） 徐变应变
ct

； 
（5） 徐变度
t
C ； 
（6） 徐变系数
t； 
（7） 要说明的其他内容。 
条文说明： 
本方法参照《普通混凝土长期性能和耐久性能试验方法标准》（GB/T 50082—2009）编制。对杠杆式
徐变仪丝杆及弹簧提出的要求是为了使仪器在整个试验过程中有较好的持荷及调整能力，为了减少徐变仪
在试验过程中发生应力松弛，要求丝杆的工作应力尽可能低，弹簧的工作压力也规定控制在2/3 最大工作
压力范围内，但也不得选用吨位过大的弹簧。如果加荷时弹簧的压缩变形太小，则在试验过程中试件所产
生的变形将会造成很大的应力损失。弹簧过硬其调整能力就较差。变形测量一般以内埋的固定式引伸仪为
好。移动式的接触式引伸仪，对仪器本身、测试人员的技术水平及测点的安装等方面要求都较高。对变形
测量装置提出的精度要求为4×10-6，这是根据我国目前生产的内埋式应变计的精度要求而定的。

【第 220 页|正文页 214】
214 
5.4 耐久性 
T 0565—2005 水泥混凝土抗冻性试验方法（快冻法） 
1 目的、适用范围和引用标准 
本方法规定了快冻法测定水泥混凝土抗冻性的试验方法。 
本方法适用于以动弹性模量、质量损失率和相对耐久性指数作为评定指标的水泥混凝土
抗冻性试验。 
引用标准： 
水泥混凝土动弹性模量试验方法（共振仪法） （T 0564） 
水泥混凝土试件制作与硬化水泥混凝土现场取样方法 （T 0551） 
2 仪具与材料 
2.1 快速冻融试验装置：能使试件固定在水中不动，依靠热交换液体的温度变化而连续、
自动进行冻融的装置；满载运行时冻融箱内各点温度的极差不得超过2℃。 
2.2 试件盒：橡胶盒（也可用不锈钢板制成），净截面尺寸为110mm×110mm，高500mm。 
2.3 动弹性模量测定仪：共振法频率测量范围100Hz～20kHz，其他指标应符合T 0564
的规定。 
2.4 台秤：量程不小于20kg，感量不大于10g。 
2.5 热电偶电位差计：能测量试件中心温度，测量范围负20～20℃，允许偏差为±0.5℃。 
3 试样制备 
3.1 试样制备应符合T 0551 的规定。采用100mm×100mm×400mm 的棱柱体混凝土试件，
每组3 根，在试验过程中可连续使用。除制作冻融试件外，尚应制备中心可插入热电偶电位
差计测温的同样形状、尺寸的标准试件，其抗冻性能应高于冻融试件。 
3.2 现场切割的试件，其尺寸也为100mm×100mm×400mm。 
4 试验步骤 
4.1 应按T 0551 的规定进行试件的制作和养护。试验龄期如无特殊要求一般为28d。在
规定龄期的前4d，将试件放在20℃±2℃的水中浸泡，水面至少高出试件20mm（对水中养
护的试件，到达规定龄期后，可直接用于试验），浸泡4d 后进行冻融试验。 
4.2 浸泡完毕，取出试件，用湿布擦去表面水分。应按T 0564 的要求测量横向基频，
并称其质量，作为评定抗冻性的起始值，并作必要的外观描述。 
4.3 将试件（含测温试件）放入橡胶试件盒中，加入清水，使其没过试件顶面约1～3mm

【第 221 页|正文页 215】
215 
（如采用金属试件盒，则应在试件的侧面与底部垫放适当宽度与厚度的橡胶板或多根直径
3mm 的电线，用于分离试件和底部）。将装有试件的试件盒放入冻融试验箱的试件架中。 
4.4 按规定进行冻融循环试验，应符合下列要求： 
（1）每次冻融循环应在2~5h 完成，其中用于融化的时间不得小于整个冻融时间的1/4。 
（2）在冻结和融化终了时，试件中心温度应分别控制在负18℃±2℃和5℃±2℃。中心
温度应以测温标准试件实测温度为准。 
（3）在试验箱内，各个位置上的每个试件从3℃降至负16℃所用的时间不得少于整个
受冻时间的1/2，每个试件从负16℃升至3℃所用的时间也不得少于整个融化时间的1/2，
试件内外温差不宜超过28℃。 
（4）冻和融之间的转换时间不应超过10min。 
4.5 通常每隔25 次冻融循环对试件进行一次横向基频的测试并称重，也可根据试件抗
冻性高低来确定测试的间隔次数。测试时，小心将试件从试件盒中取出，冲洗干净，擦去表
面水，进行称重及横向基频的测定，并必要的外观描述。测试完毕后，将试件调头重新装入
试件盒中，注入清水，继续试验。试件在测试过程中，应防止失水，待测试件须用湿布覆盖。 
4.6 如果试验因故中断，应将试件在受冻状态下保存在原试验箱内。如果达不到此要求，
试件处在融解状态下的时间不宜超过两个循环。 
4.7 冻融试验到达下列两种情况的任何一种时，即可停止试验。 
（1）试件的相对动弹性模量下降至60%以下； 
（2）试件的质量损失率达5%。 
5 结果计算 
5.1 相对动弹性模量，按式（T 0565-1）计算： 
                     
2
2
0
100
nf
P
%
f


                     （T 0565-1） 
式中：    P ——经n 次冻融循环后试件的相对动弹性模量（%）； 
      
nf ——冻融n 次循环后试件的横向基频（Hz）； 
      
0f ——试验前的试件横向基频（Hz）。 
以3 个试件的算术平均值为试验结果，计算结果精度至0.1%。 
5.2 质量变化率，按式（T 0565-2）计算： 
                   
0
0
100
n
n
m
m
W
%
m



                  （T 0565-2） 
式中：    
n
W ——经n 次冻融循环后的试件质量变化率（%）； 
      
0
m ——试件冻融试验前的试件质量（kg）；

【第 222 页|正文页 216】
216 
      
n
m ——n 次冻融循环后的试件质量（kg）。 
以3 个试件的平均值为试验结果，结果计算精确至0.1%。 
5.3 相对耐久性指数，按式（T 0565-3）计算： 
                       
300
N
P
Kn


                （T 0565-3） 
式中：    
n
K ——经n 次冻融循环后的试件相对耐久性指数（%）； 
      N ——达到本方法4.7 规定的冻融循环次数； 
      P ——经n 次冻融循环后3 个试件的相对动弹模量平均值（%）。 
结果计算精确至0.1%。 
5.4 当P 大于60%或质量损失率达5%时的冻融循环次数n，即为试件的最大抗冻循环
次数。 
5.5 冻融循环结束时试件的弯拉强度：当试件外观完整时，可按T 0558 的规定进行弯
拉强度试验。 
6 试验报告 
试验报告应包括下列内容： 
（1） 要求检测的项目名称、执行标准； 
（2） 原材料的品种、规格和产地； 
（3） 仪器设备的名称、型号及编号； 
（4） 环境温度和湿度； 
（5） 试件的质量变化率、最大抗冻循环次数和相对耐久性指数； 
（6） 冻融循环结束时试件的弯拉强度； 
（7） 要说明的其他内容。 
条文说明 
本方法参照《普通混凝土长期性能和耐久性能试验方法标准》（GB/T 50082—2009）与ASTM C 666-97
编制。ASTM C 666-97 中提出两种方法：在水中快冻（A 法）和在空气快冻（B 法），无论A 法还是B 法
均要求在水中融化。相对于方法，ASTM C 671 中提出每两周冻融循环一次的方法，在试验期间测定试件
的线性膨胀，直到试件达到临界膨胀点或达到规定循环次数。由于混凝土面板在接缝处水分聚集，所以在
使用10~15 年内会因冻融循环在接缝处产生耐久性裂缝（D 裂缝）。在《普通混凝土长期性能和耐久性能
试验方法标准》（GB/T 50082—2009）中还有一个抗冻试验方法，称之为慢冻法，它要求试件在负15℃~
负20℃条件下保持不小于4h（试件尺寸为150mm×150mm×150mm 或100mm×100mm×100mm），然后在
水中融化不小于4h。慢冻法定义混凝土同时满足强度损失率不超过25%，重量损失率不超过5%的最大循
环次数为混凝土抗冻强度等级，而在快冻法中没有这个概念。 
本方法参考美国材料试验协会ASTM C 666-97 标准，将试件融化终了的中心温度定为5℃±2℃，同时
试件从融到冻、从冻到融所用时间也相应地规定为：从3℃降至负16℃所用时间不得少于整个受冻时间的

【第 223 页|正文页 217】
217 
1/2，试件从负16℃升到3℃所用的时间不得少于整个融化时间的1/2。 
有时在试验结束后，试件没有明显的剥落现象，但由于多次循环，试件有许多微裂纹，将进一步吸入
水分，所以可能导致试件质量增加而非减少。为此，本方法将质量损失率Wn 改为质量变化率Wn′。 
由于需要对试件进行无损检测，因此引入动态弹性模量来评价动融循环对试件的影响。但现有试验表
明，动态弹性模量和试件的弯拉强度相关性较差，所以本方法提出冻融循环结束时试件的弯拉强度作为备
选指标。

【第 224 页|正文页 218】
218 
T 0567—2005 水泥混凝土耐磨性试验方法 
1 目的、适用范围和引用标准 
本方法规定了水泥混凝土耐磨性的试验方法。 
本方法适用于检验水泥混凝土的耐磨性，按规定的磨损方式磨削，以试件磨损面上单位
面积的磨损量作为评定水泥混凝土耐磨性的相对指标。 
引用标准： 
《水泥胶砂耐磨性试验方法》（T 0510） 
《水泥混凝土试件制作与硬化水泥混凝土现场取样方法》（T 0551） 
2 仪具与材料 
2.1 混凝土磨耗试验机：应符合附录T 0510 A 的规定，并同时符合下列条件： 
（1）水平转盘上的卡具，应能卡紧150mm×150mm×150mm 立方体试件或直径为φ
150mm 的钻孔取芯试件，卡紧后试件不上浮和翘起。 
（2）磨头与水平转盘间有效净空为160~180mm。 
2.2 磨头花轮刀片：应符合附录T 0510 A 中有关花轮刀片的规定。 
2.3 试模：模腔有效容积为150mm×150mm×150mm，应符合T 0551 的规定。 
2.4 烘箱：调温范围为5~200℃，控制温度允许偏差为±5℃。 
2.5 电子秤：量程不小于10kg，感量为1g。 
3 试件制备 
混凝土磨耗试验采用150mm×150mm×150mm 立方体标准试件，每组3 个试件。试件的
成型和养护，应按T 0551 的规定进行制备。 
4 试验步骤 
4.1 试件养护至27d 龄期从养护地点取出，擦干表面水分放在室内空气中自然干燥12h，
再放入60℃±5℃烘箱中，烘12h 至恒重。 
4.2 试件烘干处理后放至室温，刷净表面浮尘。 
4.3 将试件放至耐磨试验机的水平转盘上（磨削面应与成型时的顶面垂直），用夹具将
其轻轻紧固。 
4.4 在200N 负荷下磨30 转，然后取下试件刷净表面粉尘称重，记下相应质量为
1
m ，
精确至1g，该质量作为试件的初始质量。 
4.5 再在200N负荷下磨60转，然后取下试件刷净表面粉尘称重，并记录剩余质量为
2
m ，
精确至1g。

【第 225 页|正文页 219】
219 
4.6 整个磨损过程应将吸尘器对准试件磨损面，使磨下的粉尘被及时吸走。如果混凝土
具有高耐磨性，可再整加旋转次数，并应特别注明。 
4.7 每组花轮刀片只进行一组试件的磨耗试验，进行第二组磨耗试验时，必须更换一组
新的花轮刀片。 
5 试验结果 
5.1 单位面积的磨损量，按式（T 0567-1）计算： 
A
m
m
Gc
2
1 

              （T 0567-1） 
式中：    
c
G ——单位面积的磨损量（kg/m2）； 
      
1
m ——试件的初始质量（kg）； 
      
2
m ——试件磨损后的质量（kg）； 
      A ——试件磨损面积（m2）。 
结果计算精确至0.001kg/m2。 
5.2 以三块试件磨损量的算术平均值作为试验结果，结果精确至0.001kg/m2。当其中一
块磨损量超过平均值15%时，应予以剔除，取余下两块试件结果的平均值作为试验结果，
如两块磨损量均超过平均值15%时，应重新试验。 
6 试验报告 
试验报告应包括下列内容： 
（1） 要求检测的项目名称、执行标准； 
（2） 原材料的品种、规格和产地； 
（3） 仪器设备的名称、型号及编号； 
（4） 环境温度和湿度； 
（5） 单位面积的磨损量； 
（6） 要说明的其他内容。 
条文说明 
本方法和ASTM C 944 在试验原理上是一致的，均采用旋转磨耗法，以一定时间内试件的质量损失率
作为磨损量。然而采用《水泥胶砂耐磨性试验方法》（JC/T 421—2004）规定的磨耗试验机和ASTM C 944
有所区别，所以在配重和磨耗时间方面有所不同。 
美国已制定了混凝土和水泥砂浆耐磨性试验方法。ASTM C 77-89a 包括三种方法即转盘式、琢毛滚轮
式和滚珠式。 
中国建筑材料科学研究院对为配合道路水泥国家标准的制定而研制成功的新型耐磨耗试验机和已被批
准作为国家专业标准的试验方法已进行大量试验工作；对水泥胶砂耐磨性试验机和已作为国家专业标准的
试验方法也已进行了大量的试验工作；对水泥胶砂耐磨性试验已取得比较成熟的经验，为混凝土耐磨性试

【第 226 页|正文页 220】
220 
验创造了重要条件。如果这种新型磨耗试验机能同时检测水泥混凝土和水泥胶砂两者的耐磨性能，则可一
机两用，取得事半功倍的效果。 
1992 年，交通部公路科学研究所用TMS-240 型水泥胶砂耐磨试验机（对试件固定部分作了加工改制）
进行不同配合比水泥胶砂和混凝土的耐磨性试验。结果表明，二者的磨损量均与强度有很密切的关系（相
关系数为0.91~0.94），可以达到一机两用的预期目的。本方法以室内试验为主，用普遍采用的边长为150mm
立方体作为混凝土抗磨标准试件，易于进行大量比较试验，通用性较好。

【第 227 页|正文页 221】
221 
T 0568—2005 水泥混凝土抗渗性试验方法 
1 目的、适用范围和引用标准 
本方法规定了逐级加压法测定水泥混凝土抗渗性的试验方法。 
本方法适用于测定水泥混凝土硬化后的防水性能以及其抗渗等级。 
引用标准： 
《混凝土抗渗仪》（JG/T 249） 
水泥混凝土试件制作与硬化水泥混凝土现场取样方法 （T 0551） 
2 仪具与材料 
2.1 水泥混凝土渗透仪：应符合现行《混凝土抗渗仪》（JG/T 249）的规定。 
2.2 成型试模：上口直径φ175mm、下口直径φ185mm、高150mm 的锥台或上下直径
与高度均为150mm 的圆柱体。 
2.3 密封材料：如石蜡，内掺松香约2%。 
2.4 螺旋加压器、烘箱、电炉、浅盘、铁锅、钢丝刷等。 
3 试件制备 
3.1 制备和养护应符合T 0551 的规定。试块养护期不少于28d，不超过90d。 
3.2 试件成型后24h 拆模，用钢丝刷刷净两端面水泥浆膜，标准养护龄期为28d。 
4 试验步骤 
4.1 试件到龄期后取出，擦净表面，待表面干燥后，在试件侧面滚涂一层熔化的密封材
料，然后立即在螺旋加压器上压入经过烘箱或电炉预热过的试模中，使试件底面和试模底平
齐，待试模变冷后，即可解除压力，装在渗透仪上进行试验。 
4.2 试验时，水压从0.1MPa 开始，每隔8h 增加水压0.1MPa，并随时注意观察试件端
面情况，一直加至6 个试件中有3 个试件表面发现渗水，记下此时的水压力，即可停止试验。
当加压至设计抗渗等级，再经8h 后第三个试件仍不渗水，表明混凝土已满足设计要求，即
可停止试验。 
4.3 在试验过程中，如水从试件周边渗出，说明密封不好，应停止试验，重新密封，待
密封后可继续加压试验。 
5 结果计算 
混凝土的抗渗等级以每组6 个试件中4 个未发现有渗水现象时的最大水压力表示。 
抗渗等级，按式（T 0568-1）计算：

【第 228 页|正文页 222】
222 
1
10


H
P
          （T 0568-1） 
式中：P ——混凝土抗渗等级； 
      H ——六个试件中第三个试件渗水时的水压力（MPa）。 
混凝土抗渗等级分级为P2、P4、P6、P8、P10、P12，若压力加至1.2MPa，经过8h，
第3 个试件仍未渗水，则停止试验，试件的抗渗等级以P12 表示。 
6 试验报告 
试验报告应包括下列内容： 
（1） 要求检测的项目名称、执行标准； 
（2） 原材料的品种、规格和产地； 
（3） 仪器设备的名称、型号及编号； 
（4） 环境温度和湿度； 
（5） 抗渗等级； 
（6） 要说明的其他内容。 
条文说明 
本方法参照《普通混凝土长期性和耐久性能试验方法标准》（GB/T 50082—2009）编制。本方法可用
于评价水泥混凝土的抗渗耐久性。

【第 229 页|正文页 223】
223 
T 0569—2005 水泥混凝土渗水高度试验方法 
1 目的、适用范围和引用标准 
本方法规定了在给定时间和水压力条件下水泥混凝土渗水高度的试验方法。 
本方法适于室内水泥混凝土的密实性检测，计算相对渗透系数。也可用于比较水泥混凝
土的抗渗性。 
引用标准： 
《混凝土抗渗仪》（JG/T 249） 
水泥混凝土试件制作与硬化水泥混凝土现场取样方法 （T 0551） 
2 仪具与材料 
2.1 水泥混凝土渗透仪：应符合现行《混凝土抗渗仪》（JG/T 249）的规定。 
2.2 成型试模：上口直径φ175mm、下口直径φ185mm、高150mm 的锥台或上下直径
与高度均为150mm 的圆柱体。 
2.3 梯形板：尺寸如图T 0569-1 所示，画有十条等间距垂直于上下端的直线。亦可采用
尺寸约为200mm×200mm 的玻璃或其他透明材料，将十条等间距线画在上面。 
 
图T 0569-1 梯形玻璃板（尺寸单位：mm） 
2.4 钢尺：分度值为1mm。 
2.5 钟表：分度值为1min。 
2.6 螺旋加压器、烘箱、电炉、浅盘、铁锅、钢丝刷等辅助工具。 
3 试件制备 
3.1 试件到龄期后取出，擦干表面，用钢丝刷刷净两端面，待表面干燥后，在试件侧面
滚涂一层熔化的石蜡，然后立即在螺旋加压器上压入经过烘箱或电炉预热过的试模中（试模
预热温度，以石蜡接触试模即缓慢融化但不流淌为宜），使试件底面和试模底平齐，待试模
变冷后才可解除压力。 
3.2 当选用水泥加黄油密封时，其用量比为2.5~3.0。试件表面晾干后，用三角刀将密封

【第 230 页|正文页 224】
224 
材料均匀地刮涂在试件侧面上，厚约1~2mm。套上试模压入，使试件与试模底齐平。 
3.3 将装入试模的试件装在渗透仪上进行试验。 
3.4 如在试验过程中，水从试件周边渗出，说明密封不好，要重新密封。 
3.5 比较不同水泥品种的混凝土时，试件养护至28d；比较水泥品种相同的混凝土时，
试件可养护至14d。 
4 试验步骤 
4.1 试验时，水压控制恒定为1.2MPa±0.05MPa，同时开始记录时间（精确到1min），
24h 后停止试验，取出试件。在恒压过程中，如果试件顶端出现渗水，应立即停止试验，并
记录下时间，此时该试件的渗水高度即为试件高度。 
4.2 将试件放在压力机上，沿纵断面将试件劈裂成两半，待看清水痕后（约过2～3min）
用墨汁描出水痕，即为渗水轮廓，笔迹不宜太粗。 
4.3 将梯形玻璃板放在试件劈裂面上，用尺测量十条线的渗水高度（精确至1mm）。 
5 结果计算 
5.1 以10 个测点处渗水高度的算术平均值作为该试件的渗水高度；然后再计算6 个试
件的渗水高度的算术平均值，作为该组试件的平均渗水高度。 
如试件的渗水高度均匀（3 个试件渗水高度值中最大值与最小值之差不大于3 个数的平
均值的30%）时，允许以6 个试件中先取3 个试件进行试验，其渗水高度取3 个试件的算
术平均值。 
5.2 相对渗透系数，按式（T 0569-1）计算： 
TH
mD
S
m
k
2
2

        （T 0569-1） 
式中：
k
S ——相对渗透系数（mm/s）； 
      
m
D ——平均渗水高度（cm）； 
      H ——水压力，以水柱高度表示（cm）； 
      T ——恒压经历的时间（h）； 
      m ——混凝土的吸水率，一般为0.03。 
注：1MPa 的水压力，以水柱高度表示为10 200cm。 
6 试验报告 
试验报告应包括下列内容： 
（1） 要求检测的项目名称、执行标准； 
（2） 原材料的品种、规格和产地；

【第 231 页|正文页 225】
225 
（3） 仪器设备的名称、型号及编号； 
（4） 环境温度和湿度； 
（5） 渗水高度和相对渗透系数； 
（6） 要说明的其他内容。

【第 232 页|正文页 226】
226 
T 0579—2020 水泥混凝土抗氯离子渗透试验方法（RCM 法） 
1 目的、适用范围和引用标准 
本方法规定了RCM 法测定硬化水泥混凝土抗氯离子渗透的试验方法。 
本方法适用于以测定氯离子在混凝土中非稳态迁移的迁移系数来确定混凝土抗氯离子
渗透性能，但不适用于钢纤维混凝土抗氯离子渗透性能测试。 
引用标准： 
水泥混凝土试件制作与硬化水泥混凝土现场取样方法（T 0551） 
《混凝土氯离子扩散系数测定仪》（JG/T 262） 
2 仪具与材料 
2.1 化学试剂应符合下列规定： 
（1）溶剂采用蒸馏水或去离子水。 
（2）氢氧化钠、氯化钠、硝酸银、氢氧化钙均为化学纯。 
2.2 仪器设备应符合下列规定： 
（1）切割试件的设备采用水冷式金刚石锯或碳化硅锯。 
（2）真空容器至少能够容纳3 个试件。 
（3）真空泵能保持容器内的气压处于1~5kPa。 
（4）RCM 试验装置（图T 0579-1）采用的有机硅橡胶套的内径和外径应分别为100mm
和115mm，长度为150mm。夹具应采用不锈钢环箍，其直径范围为105~115mm，宽度为
20mm。阴极试验槽可采用尺寸为370mm×270mm×280mm 的塑料箱。阴极板应采用厚度为
0.5mm±0.1mm、直径不小于100mm 的不锈钢板。阳极板采用厚度为0.5mm、直径为
98mm±1mm 的不锈钢网或由硬塑料板制成的带孔的不锈钢板二支架应。处于试件和阴极板
之间的支架头高度为15~20mm。RCM 试验装置还应符合现行《混凝土氯离子扩散系数测定
仪》（JG/T 262）的规定。

【第 233 页|正文页 227】
227 
 
图T 0579-1 RCM 试验装置示意图 
1-阳极板；2-阳极溶液；3-试件；4-阴极溶液；5-直流稳压电源； 
6-有机硅橡胶套；7-环箍；8-阴极板；9-支架；10-阴极试验槽；11-支撑头 
（5）电源能稳定提供0~60V 的可调直流电，精度为±0.1V，电流为0~10A。 
（6）电表的精度为±0.1mA。 
（7）温度计或热电偶的精度为±0.2℃。 
（8）喷雾器应适合喷洒硝酸银溶液。 
（9）游标长尺的精度为±0.1mm。 
（10）尺子的最小刻度为1mm。 
（11）水砂纸的规格为200~600 号。 
（12）细锉刀可为备用工具。 
（13）扭矩扳手的扭矩范围为20~100N·m，测量允许误差为±5%。 
（14）电吹风的功率为1 000~2 000W。 
（15）黄铜刷可为备用工具。 
（16）真空表或压力计的精度为±665Pa，量程为0~13 300Pa。 
（17）抽真空设备可由体积在1 000mL 以上的烧杯、真空干燥器、真空泵、分液装置、
真空表等组合而成。 
2.3 溶液和指示剂应符合下列规定： 
（1）阴极溶液为10%质量浓度的NaCl 溶液，阳极溶液为0.3mol/L 摩尔浓度的NaOH
溶液。溶液至少提前24h 配制，并密封保存在温度为20~25℃的环境中。 
（2）显色指示剂为0.1mol/L 浓度的AgNO3 溶液。 
（3）RCM 试验所处的试验室温度应控制在20℃~25℃。 
2.4 试件制作应符合下列规定： 
（1）试验用试件应采用直径为φ100mm±1mm、高度为50mm±2mm 的圆柱体试件。 
（2）在试验室制作试件时，宜使用φ100mm×100mm 或φ100mm×200mm 试模。集料
最大粒径不宜大于25mm。试件成型后应立即用塑料薄膜覆盖并移至标准养护室。试件应在

【第 234 页|正文页 228】
228 
24h±2h 内拆模，然后浸没于标准养护室的水池中。 
（3）试件的养护龄期宜为28d，也可采用试验所需其他养护龄期。 
（4）应在抗氯离子渗透试验前7d 加上成标准尺寸的试件。当使用φ100mm×100mm 试
件时，应从试件中部切取高度为50mm±2mm 的圆柱体作为试验用试件，并将靠近浇筑面的
试件端面作为暴露于氯离子溶液中的测试面。当使用φ100mm×200mm 试件时，应先将试件
从正中间切成相同尺寸的两部分φ100mm×100mm，然后从两部分中各切取一个高度为
50mm±2mm 的试件，并将第一次的切口面作为暴露于氯离子溶液中的测试面。 
（5）试件加工后采用水砂纸和细锉刀打磨光滑。 
（6）加工好的试件应继续浸没于水中养护至试验龄期。 
3 试验步骤 
3.1 RCM 法试验应按下列步骤进行： 
（1）首先将试件从养护池中取出来，并将试件表面的碎屑刷洗干净。擦干试件表面多
余的水分。然后采用游标卡尺测量试件的直径和高度，精确至0.1mm。将试件在饱和面干
状态下置于真空容器中进行真空处理。在5min 内将真空容器内的气压减少至1~5 kPa，并
保持该真空度3h，然后在真空泵仍然运转的情况下，将用蒸馏水配制的饱和氢氧化钙溶液
注入容器，溶液高度应保证将试件浸没。在试件浸没1h 后恢复常压，并继续浸泡18h±2h。 
（2）试件安装在RCM 试验装置前应采用电吹风冷风档吹干，表面干净，无油污、灰
砂和水珠。 
（3）RCM 试验装置的试验槽在试验前应用室温凉开水冲洗干净。 
（4）试件和RCM 试验装置（图T 0579-1）准备好以后，将试件装入橡胶套内的底部，
在与试件齐高的橡胶套外侧安装两个不锈钢环箍（图T 0579-2），每个箍高度为20mm，并
拧紧环箍上的螺栓至扭矩30N·m±2N·m，使试件的圆柱侧面处于密封状态。当试件的圆
柱曲面可能有造成液体渗漏的缺陷时，以密封剂保持其密封性。 
 
图T 0579-2 不锈钢环箍（尺寸单位：mm） 
（5）将装有试件的橡胶套安装到试验槽中，并安装好阳极板。然后在橡胶套中注入约
300mL 浓度为0.3mol/L 的NaOH 溶液，并使阳极板和试件表面均浸没于溶液中。在阴极试

【第 235 页|正文页 229】
229 
验槽中注入12L 质量浓度为10%的NaCl 溶液，并使其液面与橡胶套中的NaOH 溶液的液面
齐平。 
（6）试件安装完成后，将电源的阳极（又称正极）用导线连至橡胶套中阳极板，并将
阴极（又称负极）用导线连至试验槽中的阴极板。 
3.2 电迁移试验应按下列步骤进行： 
（1）首先打开电源，将电压调整到30V±2V，并记录通过每个试件的初始电流。 
（2）后续试验施加的电压（表T 0579-1 第二列）应根据施加30V 电压时测量得到的初
始电流值所处的范围（表T 0579-1 第一列）决定。根据实际施加的电压，记录新的初始电
流。按新的初始电流值所处的范围（表T 0579-1 第三列），确定试验持续的时间（表T 0579-1
第四列）。 
（3）按温度计或电热偶的显示读数，记录每一个试件的阳极溶液的初始温度。 
表T 0579-1 初始电流、电压与试验时间的关系 
初始电流I30V 
（用30V 电压）（mA） 
施加的电压U 
（调整后）（V） 
可能的新初始电流 
I0（mA） 
试验持续时间 
t（h） 
I0＜5 
60 
I0＜10 
96 
5≤I0＜10 
60 
10≤I0＜20 
48 
10≤I0＜15 
60 
20≤I0＜30 
24 
15≤I0＜20 
50 
25≤I0＜35 
24 
20≤I0＜30 
40 
25≤I0＜40 
24 
30≤I0＜40 
35 
35≤I0＜50 
24 
40≤I0＜60 
30 
40≤I0＜60 
24 
60≤I0＜90 
25 
50≤I0＜75 
24 
90≤I0＜120 
20 
60≤I0＜80 
24 
120≤I0＜180 
15 
60≤I0＜90 
24 
180≤I0＜360 
10 
60≤I0＜120 
24 
I0≥360 
10 
I0≥120 
6 
（4）试验结束时，测定阳极溶液的最终温度和最终电流。 
（5）试验结束后及时排除试验溶液。用黄铜刷清除试验槽的结垢或沉淀物，并用饮用
水和洗涤剂将试验槽和橡胶套冲洗干净，然后用电吹风的冷风档吹干。 
3.3 氯离子渗透深度测定应按下列步骤进行： 
（1）试验结束后，及时断开电源。

【第 236 页|正文页 230】
230 
（2）断开电源后，将试件从橡胶套中取出，并立即用自来水将试件表面冲洗干净，然
后擦去试件表面多余水分。 
（3）试件表面冲洗干净后，在压力试验机上沿轴向将试件劈成两个半圆柱体，并在劈
开的试件断面立即喷涂浓度为0.1mol/L 的AgNO3 溶液显色指示剂。 
（4）指示剂喷洒约15min 后，沿试件直径断面将其分成10 等份，并用防水笔描出渗
透轮廓线。 
（5）根据观察到的明显的颜色变化，测量显色分界线（图 T 0579-3）离试件底面的距
离，精确至0.1mm。 
 
图 T0579-3 显色分界线位置编号 
1-试件边缘部分；2-尺子；A-测量范围；L-试件高度 
（6）当某测点被集料阻挡时，可将此测点位置移动到最近未被集料阻挡的位置进行测
量，当某测点数据不能得到时，只要总测点数多于5 个，可忽略此测点。 
（7）当某测点位置有1 个明显的缺陷，使该点测量值远大于各测点的平均值时，可忽
略此测点数据，但应将这种情况在试验记录和报告中注明。 
4 结果计算 
4.1 水泥混凝土的非稳态氯离子迁移系数，按式（T 0579-1）计算： 






0.0239
273
273
0.0238
2
2
d
RCM
d
T L
T LX
D
X
U
t
U














 （T 0579-1） 
式中：    
R C M
D
——水泥混凝土的非稳态氯离子迁移系数（m2/s）；  
U ——所用电压的绝对值（V）； 
T ——阳极溶液的初始温度和结束温度的平均值（℃）； 
L ——试件厚度（mm），精确到0.1mm； 
d
X ——氯离子渗透深度的平均值（mm），精确到0.1mm；

【第 237 页|正文页 231】
231 
t——试验持续时间（h）。 
结果计算精确至1.0×10-13m2/s。 
4.2 以3 个试样的氯离子迁移系数的算术平均值作为该组试件的氯离子迁移系数测定
值，结果精确至1.0×10-13m2/s。当3 个试件测量值中的最大值或最小值与中间值之差超过中
间值的15%时，应剔除此值，再取其余两值的平均值作为测定值；当最大值和最小值均超
过中间值的15%时，重新试验。 
5 试验报告 
试验报告应包括下列内容： 
（1） 原材料的品种、规格和产地； 
（2） 仪器设备的名称、型号及编号； 
（3） 环境温度和湿度； 
（4） 混凝土的非稳态氯离子迁移系数
RCM
D
； 
（5） 所用电压绝对值U ； 
（6） 阳极溶液的初始温度和结束温度的平均值T； 
（7） 试件厚度L； 
（8） 氯离子渗透深度的平均值
d
X ； 
（9） 试验持续时间t； 
（10） 要说明的其他内容。 
条文说明 
本方法参照《普通混凝土长期性能和耐久性能试验方法标准》（GB/T 50082—2009）编制。 
氯离子扩散系数快速测定的RCM 法，其依据是瑞典L.P.Tang（唐路平）在1998 年提出的氯离子电迁
移快速试验方法（CTH 法）及其原理，测定混凝土中氯离子非稳态快速迁移的扩散系数，它简单、快速、
可直接可靠地测算混凝土的氯离子扩散系数。北欧标准Nordtest NT Build 492 和瑞士标准SIA262/1，也是
根据L.P.Tang（唐路平）的CTH 法修订的。 
这种非稳态迁移方法测量得到的氯离子扩散系数不能直接和用别的方法（如非稳态浸泡试验和稳态迁
移试验方法）测量得到的氯离子扩散系数进行比较。 
进行抗氯离子渗透试验的龄期一般为28d。多数矿物掺合料都可以提高混凝土抗氯离子渗透能力，但
是，掺矿渣粉或粉煤灰等掺合料时，由于它们的火山灰反应速率远低于硅粉，因此，该类混凝土进行RCM
法试验时，其标准养护的龄期建议不少于56d 或设计要求规定的试验龄期。 
浸泡试件用的是饱和氢氧化钙溶液，这与电通量法使用蒸馏水或去离子水作为浸泡溶液是不同的，操
作时应注意这一点。

【第 238 页|正文页 232】
232 
T 0580—2020 水泥混凝土抗氯离子渗透试验方法（电通量法） 
1 目的、适用范围和引用标准 
本方法规定了电通量法测定水泥混凝土抗氯离子渗透性的试验方法。 
本方法适用于测定以通过混凝土试件的电通量为指标来确定混凝土抗氯离子渗透性能，
不适用于掺有亚硝酸盐和钢纤维等良导电材料的混凝土抗氯离子渗透试验。 
引用标准： 
《混凝土氯离子电通量测定仪》（JG/T 261） 
水泥混凝土试件制作与硬化水泥混凝土现场取样方法（T 0551） 
2 仪具与材料 
2.1 电通量试验装置：如图T 0580-1 所示，应符合现行《混凝土氯离子电通量测定仪》
（JG/T 261）的规定。 
 
图T 0580-1 电通量试验装置示意图 
1-直流稳压电源；2-试验槽；3-铜电极；4-混凝土试件；5-3.0% NaCl 溶液；6-0.3mol/L NaOH
溶液；7-标准电阻；8-直流数字式电压表；9-试件垫圈（硫化橡胶垫或硅橡胶垫） 
2.2 仪器设备和化学试剂应符合下列要求： 
（1）直流稳压电源的电压范围为0~80V，电流范围为0~10A，并能稳定输出60V 直流
电压，精度为±0.1V。 
（2）耐热塑料或耐热有机玻璃试验槽（图T 0580-2）的边长为150mm，总厚度不小于
51mm。试验槽中心的两个槽的直径分别为89mm 和112mm。两个槽的深度分别为41mm 和
6.4mm。在试验槽的一边开有直径为10mm 的注液孔。

【第 239 页|正文页 233】
233 
 
图T 0580-2 试验槽示意图（尺寸单位：mm） 
（3）紫铜垫板宽度为12mm±2mm，厚度为0.50mm±0.05mm；铜网孔径为0.95mm 或
20 目。 
（4）标准电阻精度为±0.1%；直流数字电流表量程为0~20A，精度为±0.1%。 
（5）真空泵和真空表应符合T 0579 的规定。 
（6）真空容器的内径不小于250mm，并能至少容纳3 个试件。 
（7）阴极溶液应用化学纯试剂配制的质量浓度为3.0%的NaCl 溶液。 
（8）阳极溶液应采用化学纯试剂配制的摩尔浓度为0.3mol/L 的NaOH 溶液， 
（9）密封材料应采用硅胶或树脂等密封材料。 
（10）硫化橡胶垫或硅橡胶垫的外径为100mm、内径为75mm、厚度为6mm。 
（11）切割试件的设备应采用水冷式金刚锯或碳化硅锯。 
（12）抽真空设备可由烧杯（体积在1 000mL 以上）、真空干燥器、真空泵、分液装
置，真空表等组合而成。 
（13）温度计的量程为0~120℃，精度为1℃。 
（14）电吹风的功率为1 000W~2 000W。 
3 试验步骤 
3.1 电通量试验应采用直径为φ100mm±1mm，高度为50mm±2mm 的圆柱体试件，试
件的制作、养护应符合T 0579 的规定。当试件表面有涂料等附加材料时，预先去除，且试
样内不得含有钢筋等良导电材料。在试件移送试验室前，避免冻伤或其他物理伤害。 
3.2 电通量试验宜在试件养护到28d 龄期进行。对于掺有大掺量矿物掺合料的混凝土，
可在56d 龄期进行试验。先将养护到规定龄期的试件暴露于空气中至表面干燥，并以硅胶或
树脂密封材料涂刷试件圆柱侧面，填补涂层中的孔洞。 
3.3 电通量试验前将试件进行真空饱水。先将试件放入真空容器中，然后启动真空泵，

【第 240 页|正文页 234】
234 
并在5min 内将真空容器中的绝对压强减少至1~5kPa；保持该真空度3h，然后在真空泵仍
然运转的情况下，注入足够的蒸馏水或去离子水，直至淹没试件；在试件浸没1h 后恢复常
压，并继续浸泡18h±2h。 
3.4 真空饱水结束后，从水中取出试件，抹掉多余水分，并保持试件所处环境的相对湿
度在95%以上。将试件安装于试验槽内，并采用螺杆将两试验槽和端面装有硫化橡胶垫的
试件夹紧。试件安装好以后，采用蒸馏水或其他有效方式检查试件和试验槽之间的密封性能。 
3.5 检查试件和试验槽之间的密封性后，将质量浓度为3.0%的NaCl 溶液和摩尔浓度为
0.3mol/L 的NaOH 溶液分别注入试件两侧的试验槽中，注入NaOH 溶液的试验槽内的铜网
应连接电源负极，注入NaOH 溶液的试验槽中的铜网应连接电源正极。 
3.6 在正确连接电源线后，应在保持试验槽中充满溶液的情况下接通电源，并对上述两
铜网施加60V±0.1V 的直流恒电压，且记录电流初始读数I0。开始时每隔5min 记录一次电
流值，当电流值变化不大时，可间隔10min 记录一次电流值；当电流变化很小时，每隔30min
记录一次电流值，直至通电6h。 
3.7 当采用自动采集数据的装置时，记录电流的时间间隔可设定为5~10min。电流测量
值精确至±0.5mA。试验过程中宜同时监测试验槽中溶液的温度。 
3.8 试验结束后，应及时排出试验溶液，并用凉开水和洗涤剂冲洗试验槽60s 以上，然
后用蒸馏水洗净并用电吹风冷风档吹干。 
3.9 试验在20~25℃的室内进行。 
4 结果计算 
4.1 试验过程中或试验结束后，绘制电流与时间的关系图。将各点数据以光滑曲线连接
起来，对曲线作面积积分，或按梯形法进行面积积分，得到试验6h 通过的电通量。 
4.2 每个试件的总电通量，按式（T 0580-1）计算： 


0
30
60
90
270
300
330
360
900
2
2
2
2
2
2
Q
I
I
I
I
+ I
+ I
I
I







……
  （T 0580-1） 
式中：   Q ——通过试件的总电通量（C）； 
     
0I ——初始电流（A），精确到0.001A； 
     
tI ——在t（min）时刻的电流（A），精确到0.001A。 
4.3 计算得到的通过试件的总电通量应换算成直径为φ95mm 试件的电通量值，可按式
（T 0580-2）计算： 
2
95
S
X
Q
Q
x







          （T 0580-2） 
式中：    
S
Q ——通过直径为φ95mm 的试件的电通量（C）；

【第 241 页|正文页 235】
235 
      
X
Q ——通过直径为x （mm）的试件的电通量（C）； 
      x ——试件的实际直径（mm）。 
4.4 取3 个试件电通量的算术平均值作为该组试件的电通量测定值，结果精确至1C。
当3 个试件电通量中的最大值或最小值与中值的差值超过中值的15%时，应取其余两个试
件的电通量的算术平均值作为该组试件的试验结果测定值。当最大值和最小值均超过中值的
15%时，重新试验。 
5 试验报告 
试验报告应包括下列内容： 
（1） 原材料的品种、规格和产地； 
（2） 仪器设备的名称、型号及编号； 
（3） 环境温度和湿度； 
（4） 通过试件的总电通量Q； 
（5） 通过直径为95mm 的试件的电通量
S
Q ； 
（6） 试件电通量（平均值）； 
（7） 要说明的其他内容。 
条文说明 
本方法参照《普通混凝土长期性能和耐久性能试验方法标准》（GB/T 50082—2009）编制。本方法根
据美国材料试验协会(ASTM)推荐的混凝土抗氯离子渗透性试验方法ASTM C1202 修改而成，该方法也可称
直流电量法(或库仑电量法、导电量法)，是目前国际上应用最为广泛的混凝土抗氯离子渗透性的试验方法
之一。国内外使用该方法积累了大量的宝贵数据和经验，实践证明，该方法对于大多数普通混凝土是适用
的，而且与其他电测法有较好的相关性，在大多情况下，相同混凝土配合比的电通量测试结果与氯离子浸
泡试验方法（如AASHTO T259）的测试结果之间具有很好的相关性。 
根据ASTM C1202 的规定，对于已经利用本方法与长期氯离子浸泡试验方法之间已经建立相关性的各
种混凝土，本方法均适用。 
本方法用于有表面经过处理的混凝土时，例如采用渗入型密封剂处理的混凝土，应谨慎分析试验结果，
因为本方法测试某些该类混凝土时具有较低抗氯离子渗透性能，而采用90d 氯离子浸泡试验方法测试对比
混凝土板时，却表现出较高抗氯离子渗透性能。 
养护龄期对试验结果有重要影响，若大多数混凝土养护得当，随着龄期增加，其渗透性能显著降低，
因此分析试验结果时应考虑试验龄期的影响。 
当混凝土中掺加亚硝酸钙时，本方法可能会导致错误结果。用本方法对掺加亚硝酸钙的混凝土和未掺
加亚硝酸钙的对比混凝土进行测试，结果表明掺加亚硝酸钙的混凝上有更高库仑值，即具有更低的抗氯离
子渗透性能。然而，长期氯离子浸泡试验表明掺加亚硝酸钙混凝土的抗氯离子渗透性能高于对比混凝土。 
影响混凝土抗氯离子渗透性的因素有水灰比、外加剂、龄期、集料种类、水化程度和养护方法等，采

【第 242 页|正文页 236】
236 
用本方法试验结果进行比较时，应注意这些因素的影响。 
《普通混凝土长期性能和耐久性能试验方法标准》（GB/T 50082—2009）中，基于电通量的混凝土抗
渗透性评价见表T 0580-1。 
表T 0580-1 混凝土库仑电量评定指标 
6h 导电量（C） 
氯离子渗透性分类 
可采用的典型混凝土种类 
>4 000 
高 
水胶比大于0.60 的普通混凝土 
2 000～4 000 
中 
中等水胶比（0.50～0.60）普通混凝土 
1 000～2 000 
低 
低水胶比（0.40～0.50）普通混凝土 
100～1 000 
非常低 
低水胶比（＜0.38）含矿物微细粉混凝土 
＜100 
可忽略不计 
低水胶比（＜0.30）含矿物微细粉混凝土

【第 243 页|正文页 237】
237 
T 0581—2020 水泥混凝土碳化试验方法 
1 目的、适用范围和引用标准 
本方法规定了硬化后水泥混凝土碳化的试验方法。 
本方法适用于测定在一定浓度的二氧化碳气体介质中混凝土试件的碳化程度。 
引用标准： 
《混凝土碳化试验箱》（JG/T 247） 
2 仪具与材料 
2.1 碳化箱：应符合现行《混凝土碳化试验箱》（JG/T 247）的规定，并采用带有密封
盖的密闭容器，容器的容积至少为预定进行试验的试件体积的两倍。碳化箱内应有架空试件
的支架、二氧化碳引入口、分析取样用的气体导出口、箱内气体对流循环装置，为保持箱内
恒温恒湿所需的设施以及温度湿度监测装置。宜在碳化箱上设玻璃观察口，对箱内的温度进
行读数。 
2.2 气体分析仪：应能分析箱内二氧化碳浓度，并应精确至±1%。 
2.3 二氧化碳供气装置：气瓶、压力表和流量计。 
3 试件制备 
3.1 本方法应采用棱柱体混凝土试件，以3 块为一组，棱柱体的长宽比不小于3。 
3.2 无棱柱体试件时，也可用立方体试件，其数量应相应增加。 
3.3 试件应在28d 龄期进行碳化试验，掺有掺合料的混凝土可根据其特性决定碳化前的
养护龄期。碳化试验的试件采用标准养护，试件应在试验前2d 从标准养护室取出，然后在
60℃下烘48h。 
3.4 经烘干处理后的试件，除应留下一个或相对的两个侧面外，其余表面应采用加热的
石蜡予以密封，然后在暴露侧面上沿长度方向用铅笔以10mm 间距画出平行线，作为预定
碳化深度的测量点。 
4 试验步骤 
4.1 将密封处理的试件放在碳化箱内的支架上，各试件之间的间距不小于50mm。 
4.2 试件放入碳化箱后，将碳化箱密封，密封可采用机械方法或油封，但不得采用水封。
开动箱内气体对流装置，徐徐充入二氧化碳，并测定箱内的二氧化碳浓度；逐步调节二氧化
碳的流量，使箱内的二氧化碳浓度保持在20%±3%。在整个试验期间应采取去湿措施，使箱
内的相对湿度控制在70%±5%，温度控制在20℃±2℃的。 
4.3 碳化试验开始后，每隔一定时间对箱内的二氧化碳浓度、温度及湿度作一次测定。

【第 244 页|正文页 238】
238 
在前2d 每隔2h 测定一次，以后每隔4h 测定一次。试验中应根据所测得的二氧化碳浓度、
温度及湿度随时调节这些参数。可用干燥硅胶去湿，也可采用其他更有效的方法去湿。 
4.4 应在碳化到了3d、7d、14d 和28d 时，分别取出试件，破型测定碳化深度。棱柱体
试件应通过在压力试验机上的劈裂法或用干锯法从一端开始破型。每次切除的厚度为试件宽
度的一半，切后应用石蜡将破型后试件的切断面封好，再放入箱内继续碳化，直到下一个试
验期。当采用立方体试件时，应在试件中部劈开，立方体试件只作一次检验，劈开测试碳化
深度后不得再重复使用。 
4.5 将切除所得的试件部分刷去断面上残存的粉末，然后喷上（或滴上）浓度为1%的
酚酞酒精溶液（酒精溶液含20%的蒸馏水）。约经30s 后，按原先标画的每10mm 一个量点
用钢板尺测出各点碳化深度。当测点处的碳化分界线上刚好嵌有粗集料颗粒时，可取该颗粒
两侧处碳化深度的算术平均值作为该点的深度值，精确至0.1mm。 
5 结果计算 
混凝土在各试验龄期时的平均碳化深度，按式（T 0581-1）计算： 
1
1
n
t
i
i
d
d
n


  
                       （T 0581-1） 
式中：    
t
d ——试件碳化t（d）后的平均碳化深度（mm）； 
id ——各测点的碳化深度（mm）； 
n——测点总数。 
以3 个试件碳化28d 的碳化深度算术平均值作为该组混凝土试件碳化测定值，结果精确
至0.1mm。 
6 试验报告 
试验报告应包括下列内容： 
（1） 原材料的品种、规格和产地； 
（2） 仪器设备的名称、型号及编号； 
（3） 环境温度和湿度； 
（4） 各测点的碳化深度
id ； 
（5） 试件碳化t（d）后的平均碳化深度
t
d ； 
（6） 要说明的其他内容。 
条文说明 
本方法参照《普通混凝土长期性能和耐久性能试验方法标准》（GB/T 50082-2009）编制。混凝土抗碳
化能力是耐久性的一个重要指标，尤其在评定大气条件下混凝土对钢筋的保护作用（混凝土的护筋性能）

【第 245 页|正文页 239】
239 
时起着关键作用。 
过去用立方体试件进行碳化试验，每个试件只能使用一次。现在不少单位都采用棱柱体试件，棱柱体
试件碳化试验到一定龄期时从一段劈开试件测定碳化深度，然后用石蜡封头后还可以继续进行碳化试验。
这样，由于在同一个试件上测量得到各龄期的碳化深度值，消除了因试件不同而形成的误差。实际操作时
立方体试件使用更为方便，更容易得到，所以本方法规定也容许使用立方体试件，但因为立方体试件只能
使用一次，因此其数量应按试验要求予以增加。 
碳化试验后，混凝土断面上碳化层的界限是很不规则的，为了防止测量过程中人为因素的影响，标准
规定在试验前即应画线，画线平行于时间长度方向，间距为10mm，定出测定位置，碳化到规定龄期破型
后就按照预定的测定测量碳化深度。 
由于温度、湿度和二氧化碳的浓度对碳化结果影响很大，故本方法规定应经常检测碳化试验设备的温
度、湿度和二氧化碳的浓度的变化情况。目前的碳化设备可自动调节温度和二氧化碳浓度等条件，但对湿
度还应进行人工干预。目前，一般采用硅胶作干燥剂来调控湿度，也可用其他更好的方法来控制湿度。

【第 246 页|正文页 240】
240 
T 0582—2020 水泥混凝土抗硫酸盐侵蚀试验方法 
1 目的、适用范围和引用标准 
本方法规定了硬化后水泥混凝土抗硫酸盐侵蚀的试验方法。 
本方法适用于测定混凝土试件在干湿交替环境中，以能够经受的最大干湿循环次数来表
示的混凝土抗硫酸盐侵蚀性能。 
引用标准： 
水泥混凝土试件制作与硬化水泥混凝土现场取样方法（T 0551） 
2 仪具与材料 
干湿循环试验装置宜采用能使试件静止不动，浸泡、烘干及冷却等过程能自动进行的装
置。也可采用符合下列规定的设备进行干湿循环试验： 
（1）烘箱应能使温度稳定在65℃±5℃； 
（2）容器应至少能够装27L 溶液，并应带盖，且应由耐盐腐蚀材料制成； 
（3）试剂应采用化学纯无水硫酸钠。 
3 试件制备 
3.1 本方法应采用尺寸为100mm×100mm×100mm 的立方体试件，每组应为3 块。 
3.2 试件的制作和养护应符合T 0551 的要求。 
3.3 除制作抗硫酸盐侵蚀试验用试件外，同步制作抗压强度对比用试件。试件组数应符
合表T 0586-1 的要求。 
表T 0582-1 抗硫酸盐侵蚀试验所需的试件组数及干湿循环次数 
设计抗硫 
酸盐等级 
KS15 
KS30 
KS60 
KS90 
KS120 
KS150 
KS150 以
上 
检查强度所需
干湿循环次数 
15 
15 及30 
30 及60 
60 及90 
90 及120 
120 及
150 
150 及设
计次数 
鉴定28d 强度
所需试件组数 
1 
1 
1 
1 
1 
1 
1 
干湿循环 
试件组数 
1 
2 
2 
2 
2 
2 
2 
对比试件组数 
1 
2 
2 
2 
2 
2 
2 
总计试件组数 
3 
5 
5 
5 
5 
5 
5

【第 247 页|正文页 241】
241 
4 试验步骤 
4.1 试件应标准养护至26d，取出试件，擦干试件表面水分，然后将试件放入烘箱中，
并在65℃±5℃下烘48h。烘干结束后，将试件在干燥环境中冷却到室温。对于掺入掺合料比
较多的混凝土，也可采用56d 龄期或设计规定的龄期进行试验，这种情况应在试验报告中说
明。 
4.2 试件烘干并冷却后，立即将试件放入试件盒中，相邻试件之间保持20mm 间距，试
件与试件盒侧壁的间距不小于20mm。 
4.3 试件放入试件盒后，将配制好的5% Na2SO4 溶液放入试件盒，溶液至少超过最上层
试件表面20mm，然后开始浸泡。从试件开始放入溶液，到浸泡过程结束的时间为15h±0.5h。
注入溶液的时间不超过30min。浸泡龄期从将混凝土试件移入5% Na2SO4 溶液中起计时。试
验过程中宜定期检查和调整溶液的pH 值，可每隔15 个循环测试一次溶液pH 值，应始终维
持溶液的pH 值在6~8，溶液的温度控制在25~30℃。 
4.4 浸泡过程结束后，应立即排液，并在30min 内将溶液排空，溶液排空后将试件风干
30min，从溶液开始排出到试件风干的时间为1h。 
4.5 风干过程结束后，立即升温，将试件盒内的温度升到65℃，开始烘干过程。升温过
程在30min 内完成。温度升到65℃后，将温度维持在65℃±5℃。从升温开始到开始冷却的
时间为6h。 
4.6 烘干过程结束后，应立即对试件进行冷却，从开始冷却到将试件盒内的试件表面温
度冷却到25~30℃的时间为2h。 
4.7 每个干湿循环的总时间为24h±2h。然后再次放入溶液，按4.3~4.6 的步骤进行下一
个干湿循环。 
4.8 达到表T 0582-1 规定的干湿循环次数后，应及时进行抗压强度试验。同时观察经过
干湿循环后混凝土表面的破损情况并进行外观描述。当试件有严重剥落、掉角等缺陷时，应
先用高强石膏补平后再进行抗压强度试验。 
4.9 当干湿循环试验出现下列三种情况之一时，可停止试验: 
（1）当抗压强度耐蚀系数达到75%； 
（2）干湿循环次数达到150 次； 
（3）达到设计抗硫酸盐等级相应的干湿循环次数。 
4.10 对比试件应继续保持原有的养护条件，直到完成干湿循环后，与进行干湿循环试
验的试件同时进行抗压强度试验。 
5 结果计算 
5.1 抗压强度耐蚀系数，按式（T 0582-1）计算：

【第 248 页|正文页 242】
242 
0
100
cn
f
c
f
K
%
f


                     （T 0582-1） 
式中：    
f
K ——抗压强度耐蚀系数（%）； 
cn
f
——为N 次干湿循环后受硫酸盐腐蚀的一组混凝土试件的抗压强度测定值
（MPa），精确至0.1MPa； 
0
cf
——与受硫酸盐腐蚀试件同龄期的标准养护的一组对比混凝土试件的抗压
强度测定值（MPa），精确至0.1MPa； 
5.2 
0
cf
和
cn
f
应以3 个试件抗压强度试验结果的算术平均值作为测定值。当最大值或最
小值与中间值之差超过中间值的15%时，应剔除此值，并应取其余两值的算术平均值作为
测定值。 
5.3 抗硫酸盐等级应以混凝土抗压强度耐蚀系数下降到不低于75%时的最大干湿循环
次数来确定，并应以符号KS 表示。 
6 试验报告 
试验报告应包括下列内容： 
（1） 原材料的品种、规格和产地； 
（2） 仪器设备的名称、型号及编号； 
（3） 环境温度和湿度； 
（4） 抗压强度耐蚀系数
f
K ； 
（5） N 次干湿循环后受硫酸盐腐蚀的一组混凝土试件的抗压强度测定值
cn
f
； 
（6） 与受硫酸盐腐蚀试件同龄期的标准养护的一组对比混凝土试件的抗压强度测定值
0
cf
； 
（7） 要说明的其他内容。 
条文说明 
本方法参照《普通混凝土长期性能和耐久性能试验方法标准》（GB/T 50082—2009）编制。混凝上在
硫酸盐环境中，同时耦合干湿循环条件的实际环境经常遇到，硫酸盐侵蚀再耦合干湿循环条件对混凝土的
损伤速度较快，故规定本方法适用于处于干湿循环环境中遭受硫酸盐侵蚀的混凝土抗硫酸盐侵蚀试验，尤
其适用于强度等级较高的混凝土抗硫酸盐侵蚀试验。评价指标为抗硫酸盐等级（最大干湿循环次数），符
号采用汉语拼音的首字母KS 来表示。 
大量试验研究结果表明，当抗压强度耐蚀系数低于75%时，混凝土遭受硫酸盐侵蚀损伤就比较严重了。
当干湿循环次数达到150 次时，如果各种指标均表明混凝土抗硫酸盐侵蚀能力较好，则可以停止试验。验
证试验表明，混凝土在硫酸盐溶液中进行干湿循环试验时，多数情况下试件的质量是增加的，即使质量减
少，也很难达到5%的质量损失率要求，因此本标准未采纳其他标准和资料中推荐的质量损失率和质量耐蚀

【第 249 页|正文页 243】
243 
系数指标。 
高硫型硫铝酸盐(AFt)。AFt 是混凝土本身的硫酸盐物质或外部侵入的硫酸钠、硫酸钾等多种硫酸盐都
能与水泥石中的Ca(OH)2 作用生成二水石膏，二水石膏再与水泥石中的固态水化铝酸钙反应生成三硫型水
化硫铝酸钙C6AS3H32。混凝土中钙矾石的稳定性取决于以下两个方面：水泥水化过程中离子成分及浓度；
温度。70℃是一个关键温度，AFt 大约在70℃时分解。因此本方法将干湿循环中的干燥温度由《普通混凝
土长期性能和耐久性能试验方法标准》（GB/T 50082—2009）中的80℃±5℃修订为65℃±5℃。

【第 250 页|正文页 244】
244 
T 0583—2020 水泥混凝土抗盐冻试验方法（单面法） 
1 目的和适用范围、引用标准 
本方法规定了单面法测定水泥混凝土抗盐冻的试验方法。 
本方法适用于测定水泥混凝土成型面与盐接触的条件下，以能够经受的冻融循环次数和
表面剥落质量来表示的混凝土抗冻性能。 
引用标准： 
《混凝土抗冻试验设备》（JG/T 243） 
2 仪具与材料 
2.1 顶部有盖的试件盒：如图T 0583-1 所示，由不锈钢制成，试件盒内的长度为
250mm±1mm，宽度为200mm±1mm，高度为120mm±1mm。试件盒底部应安置高5mm±0.1mm
不吸水、浸水不变形且在试验过程中不影响溶液组分的非金属三角垫条或支撑。 
 
图T 0583-1 试件盒示意图（尺寸单位：mm） 
1-盖子；2-盒体；3-侧向封闭；4-试验液体；5-试件表面；6-垫条；7-试件 
2.2 液面调整装置：如图T 0583-2 所示，由一支吸水管和使液面与试件盒底部间的距离
保持在一定范围内的液面自动定位控制装置组成，使用时，液面调整装置应使液面高度保持
在10mm±1mm。 
 
图T 0587-2 液面调整装置示意图（尺寸单位：mm） 
2.3 单面冻融试验箱：如图T 0583-3 所示，应符合现行《混凝土抗冻试验设备》（JG/T 
243）的规定，试件盒固定在单面冻融试验箱内，并自动按规定的冻融循环制度进行冻融循
环。冻融循环制度（图T 0583-4）的温度从20℃开始，并以10℃/h±1℃/h 的速度均匀地降
至-20℃±1℃，且维持3h；然后从-20℃开始，以10℃/h±1℃/h 的速度均匀地升至10℃，且

【第 251 页|正文页 245】
245 
应维持1h。 
2.4 试件盒的底部浸入冷冻液中的深度为15mm±2mm。单面冻融试验箱内应装有可将
冷冻液和试件盒上部空间隔开的装置和固定的温度传感器，温度传感器装在
50mm×6mm×6mm 的矩形容器内。温度传感器在0℃时的测量精度不低于±0.05℃，在冷冻
液中测温的时间间隔为6.3s±0.8s。单面冻融试验箱内温度控制精度为±0.5℃，当满载运转时，
单面冻融试验箱内各点之间的最大温差不得超过1℃。单面冻融试验箱连续工作时间不应少
于28d。 
 
图T 0583-3 单面冻融试验箱示意图 
 
图T 0583-4 冻融循环制度 
2.5 超声浴槽中超声发生器的功率为250W，双半波运行下高频峰值功率为450W，频
率为35kHz。超声浴槽的尺寸应使试件盒与超声浴槽之间无机械接触地置于其中，试件盒在
超声浴槽的位置如图T 0583-5 所示，且试件盒和超声浴槽底部的距离不小于15mm。 
2.6 不锈钢盘（或称剥落物收集器）：由厚1mm、面积不小于200mm×200mm、边缘翘
起为10mm±2mm 的不锈钢制成的带把手钢盘。 
 
T 0583-5 试件盒在超声浴槽中的位置示意图 
1-试件盒；2-试验液体；3-超声浴槽；4-试件；5-水 
2.7 试验溶液：质量比为97%蒸馏水和3% NaCl 配制而成的盐溶液。 
2.8 烘箱：温度可控制在105~115℃。 
2.9 天平：最大量程分别为10kg 和5kg、感量分别为0.1g 和0.01g 各一台。

【第 252 页|正文页 246】
246 
2.10 游标卡尺：量程不小于300mm，分度值为±0.1mm。 
2.11 试件模具：应采用φ200mm×80mm 的圆柱体试模（由4mm 厚、直径为200mm 的
PVC 管加工而成），并附加尺寸应为220mm×220mm×2mm 的钢板。 
2.12 密封材料：涂异丁橡胶的铝箔或环氧树脂。密封材料应采用在-20℃和盐侵蚀条件
下仍保持原有性能，且在达到最低温度时不表现为脆性的材料。 
2.13 果木抹子。 
3 试件要求 
3.1 在制作试件时，应采用φ200mm×80mm 的圆柱体PVC 试模，放置在钢板上，然后
加入混凝土，同时，用橡皮锤均匀轻轻敲打PVC 试模外侧，直至混凝土出浆为止，再移至
混凝土振动台，振动10~15s，并用果木抹子抹面（严禁用光滑的不锈钢抹子），应将混凝
土成型面作为测试面。 
3.2 试件成型后带模养护24h±2h，然后将带模试件置于标准养护间养护至22 天取出干
燥，干燥后进行密封处理，之后第24 天将试件测试面进行饱水处理，第28 天进行试件的盐
冻试验。 
3.3 每组试件的数量不少于3 个，且总的测试面积不得少于0.08m2。 
4 试验步骤 
4.1 试件饱水前进行干燥处理。除测试面和与测试面相平行的顶面外，其他PVC 管与
混凝土接触的缝隙应采用环氧树脂或其他满足2.12 要求的密封材料进行密封，密封前应对
试件与PVC 管之间的缝隙进行清洁处理。密封过程中，试件应保持清洁和干燥，并测量和
记录试件密封前后的质量
0
w 和
1
w ，精确至0.1g。 
4.2 密封好的试件应放置在试件盒中，并使测试面向下接触垫条，试件与试件盒侧壁之
间的空隙为20mm±2mm。向试件盒中加入试验液体并不得溅湿试件顶面。试验液体的液面
高度由液面调整装置调整为10mm±1mm。加入试验液体后，应盖上试件盒的盖子，并记录
加入试验液体的时间。试件预吸水时间持续4d，试验温度保持为20℃±2℃。预吸水期间应
定期检查试验液体高度，并始终保持试验液体高度满足10mm±1mm 的要求。试件预吸水过
程中应每2~3d 测试件的质量，精确至0.1g。 
4.3 在进行单面冻融试验时，应去掉试件盒的盖子。冻融循环过程宜连续不断地进行，
当冻融循环过程被打断时，应将试件保存在试件盒中，并保持试验液体的高度。 
4.4 每5 个冻融循环应对试件的剥落物和吸水率进行一次测量。上述参数测量应在20℃
±2℃的恒温室中进行。当测量过程被打断时，应将试件保存在盛有试验液体的试验容器中。 
4.5 试件的剥落物和吸水率的测量应按下列步骤进行： 
（1）先将试件盒从单面冻融试验箱中取出，并放置到超声浴槽中，使试件的测试面朝

【第 253 页|正文页 247】
247 
下，并对浸泡在试验液体中的试件进行3min 超声浴。 
（2）用超声浴方法处理完试件剥落物后，立即将试件从试件盒中拿起，并垂直放置在
一吸水物表面上。待测试面液体流尽后，将试件放置在不锈钢盘中，且使测试面向下。用干
毛巾将试件侧面和上表面的水擦干净后，将试件从钢盘中拿开，并将钢盘放置在天平上归零，
再将试件放回到不锈钢盘中进行称量，记录此时试件的质量
n
w ，精确至0.1g，然后在110℃
±5℃的烘箱中烘干24h，并在温度为20℃±2℃、相对湿度为60%±5%的试验室中冷却
60min±5min。冷却后应称量烘干后剥落物的总质量
s
，精确至0.01g。 
4.6 当冻融循环出现下列情况之一时，可停止试验，并应以经受的冻融循环次数或单位
表面面积剥落物总质量来表示混凝土抗冻性能： 
（1）达到30 次冻融循环时；
