Repository: Sevenxxxx/guifanchaxun

# 规范查询（guifan-chaxun）

面向中国工程规范及库内公文、通知、表格等资料的本地索引 skill。查询时按“书架 → 目录 → 章节 → 原文”逐级定位，不依赖向量数据库。

## 初始化（Windows）

1. 安装 Python 3.12，并确认 `python --version` 可用。
2. 在项目根目录执行 `python -m pip install -r requirements.txt`。
3. 安装 Tesseract 5，并在 `tools/guifan-chaxun-scripts/config.json` 中确认其路径；项目自带 `chi_sim` 语言包目录。
4. 把原始资料放入 `guifansrc/`，然后执行：

   ```powershell
   python tools/guifan-chaxun-scripts/scripts/spec.py index --all
   python tools/guifan-chaxun-scripts/scripts/spec.py status
   ```

旧版 Office/WPS 文件还需要已安装的 Office 或 WPS；Git 提交审查钩子需要 Git for Windows 提供的 `bash`。

File: library_data/gonglu/100-公路工程水泥及水泥混凝土试验规程-JTG3420-2020/chapters/ch12-硬化水泥混凝土性能试验.md (part 3 of 3)
条文说明 
由于碾压混凝土抗弯拉试件的制作方法有所不同，特别强调在一定压实率下的试件成型，所以将其单
独列为一个方法。同时对于其他成型方法可参照现行《使用振动台在筒模中制作碾压混凝土》（ASTM C 
1176）和《使用振动台测定碾压混凝土的稠度和密度的试验方法》（ASTM C 1170）。 
（2）单位面积剥落量大于1 000g/m2。 
5 结果计算 
5.1 n 次冻融循环后，试件单位面积剥落量，应按式（T 0583-1）进行计算： 
6
10
s
n
m
A




                         （T 0583-1） 
式中：    
n
m ——n 次冻融循环后（g/m2）； 
s
——每次测试间隙得到的试件剥落物质量（g），精确至0.01g； 
A——单个试件测试的表面积（mm2）。 
以3 个试件单位测试表面面积剥落物总质量计算值的算术平均值作为该组试件单位测
试表面面积剥落物质量测定值。 
5.2 经n 次冻融循环后试件的质量增长率，应按式（T 0583-2）计算： 


1
0 100%
n
n
s
w
w
w
w







              （T 0583-2） 
式中：    
n
w

——经n 次冻融循环后试件质量增长率（%）； 
0
w ——试件密封前干燥状态的净质量（不包括侧面密封物的质量）（g），精确
至0.1g； 
n
w ——经n 次冻融循环后，试件的质量（包括侧面密封物的质量）（g），精确
至0.1g； 
1
w ——密封后饱水之前试件的质量（包括侧面密封物的质量）（g），精确至0.1g。 
以3 个试件质量增长率的算术平均值作为该组试件的质量增长率测定值。

【第 254 页|正文页 248】
248 
6 试验报告 
试验报告应包括下列内容： 
（1） 原材料的品种、规格和产地； 
（2） 仪器设备的名称、型号及编号； 
（3） 环境温度和湿度； 
（4） 试件表面剥落物的质量
s
； 
（5） n 次冻融循环后单个试件单位测试表面面积剥落物总质量
n
m ； 
（6） 试件密封前干燥状态的净质量（不包括侧面密封物的质量）
0
w ； 
（7） 经n 次冻融循环后，试件的质量（包括侧面密封物的质量）
n
w ； 
（8） 密封后饱水之前试件的质量（包括侧面密封物的质量）
1
w ； 
（9） 经n 次冻融循环后，每个试件的质量增长率
n
w

； 
（10） 要说明的其他内容。 
条文说明 
本方法参照ASTM C672 编制。在我国北方地区，冬季大量使用除冰盐对道路进行除冰，此时的混凝
土道路及构造物遭受的冻融往往不是饱水状态下水的冻融循环，而是干湿交替及盐溶液存在状态下的冻融
循环。对于上述情况下混凝土的抗冻性，用原有的混凝土抗冻性试验方法可能无法进行准确评估。为此，
特制定用于评价混凝土抗盐冻能力的试验方法。 
值得注意是，应将成型面作为试验面。因此，不同抹子抹平的成型面对试验结果影响较大，大量试验
发现，光滑（铁、铝等）抹子抹平并不能代表路面结构表观构造，由于路面结构需要一定的抗滑特性，因
此果木抹子抹平的成型面具有代表性。

【第 255 页|正文页 249】
249 
T 0584—2020 水泥混凝土气泡间距系数试验方法（导线法） 
1 目的、适用范围和引用标准 
本方法规定了导线法测定水泥混凝土气泡间距系数的试验方法。 
本方法适用于测定硬化混凝土中气泡的数量、大小和间距，用来计算混凝土的含气量、
气泡比表面积和间距系数等气泡参数，以研究混凝土的抗冻性能和鉴定外加剂的引气性能
等。 
引用标准： 
水泥混凝土试件制作与硬化水泥混凝土现场取样方法（T 0551） 
2 仪具与材料 
2.1 测量显微镜：放大80~128 倍，具有目镜测微尺和物镜测微尺（非固定附件，用以
率定目镜测微尺），目镜测微尺最小读数为10μm；载物台能纵、横向移动，移动范围分别
不小于50mm 和100mm。 
2.2 显微镜照明灯：聚光型灯。 
2.3 其他：切片机、磨片机、抛光机等。 
3 试验步骤 
3.1 每组至少3 个试件。每组试件的观测总面积和导线总长度，应符合表T 0584-1 的规
定。 
表T 0584-1 最小观测总面积及最小导线总长度 
集料最大粒径（mm） 
最小观测总面积（mm2） 
最小导线总长度（mm） 
80 
50 000 
3 000 
40 
17 000 
2 600 
30 
11 000 
2 500 
20 
7 000 
2 300 
10 
6 000 
1 900 
注：若混凝土内集料或大孔隙分布很不均匀，应适当增大观测面积，当在一个混凝土试件中取几个观
测面时，两个观测面的间距应大于集料最大粒径的1/2。 
3.2 从硬化混凝土试样上锯下试件后，洗刷干净，将观测面分别采用400 号和800 号金
刚砂仔细打磨。每次打磨完后应洗刷干净，再进行下次打磨。最后在抛光机转盘的呢料上涂
刷氧化铬，进行抛光，再洗刷干净，在105℃±5℃的烘箱中烘干，然后置于显微镜下试测。
当强光低入射角照射在观测面上，观测到表面除了气泡截面和集料孔隙外，基本是平的，气

【第 256 页|正文页 250】
250 
泡边缘清晰，并能测出尺寸为10μm 的气泡截面时，即可认为该观测截面已加工合格。 
3.3 试件的观测面应与浇筑面相垂直。观测前用物镜测微尺校准目镜测微尺刻度，在观
测面两端附贴导线间距标志，使选定的导线长度均匀地分布在观测面范围内。调整观测面的
位置，使十字丝的横丝与导线重合，然后用目镜测微尺进行定量测量。从第一条导线起点开
始观察，分别测量并记录视域中气泡个数及测微尺所截取的每个气泡的弦长刻度值。根据试
验需要，也可增测气泡截面直径。第1 条导线测试完后再按顺序进入第2、3、4…条导线，
直至测完规定的导线长度。 
4 结果计算 
试验结果处理应按下列规定执行，计算结果取3 位有效数字。 
（1）气泡平均弦长，按式（T 0584-1）计算： 
l
l
N
                               （T 0584-1） 
（2）气泡比表面积，按式（T 0584 -2）计算： 
4
l

                                 （T 0584-2） 
（3）气泡平均半径，按式（T 0584 -3）计算： 
3
4
r
l

                                （T 0584-3） 
（4）硬化混凝土中的空气含量，按式（T 0584-4）计算： 
l
A
T

                               （T 0584-4） 
（5）1 000mm3 混凝土的气泡个数，按式（T 0584-5）计算： 
3
3
4
vn =1000
r
A


                              （T 0584-5） 
（6）每1mm 导线切割的气泡个数，按式（T 0584-6）计算： 
i
N
n
T

                                （T 0584-6） 
（7）气泡间距系数，按式（T0584 -7）和式（T 0584-8）计算： 
当混凝土中浆气比P/A 大于或等于4.342 时： 
1 3
3
1.4
1
1
4
i
A
P
L
n
A

















                        （T 0584-7） 
当混凝土中浆气比P/A 小于4.342 时： 
4
in
P
L 
                                （T 0584-8） 
式（T 0584-1）~式（T 0584-8）中：

【第 257 页|正文页 251】
251 
 
 
l ——气泡平均弦长（mm）； 
 
 
l
——全导线所切割的气泡弦长总和（mm）； 
 
 
N——全导线所切割的气泡总个数； 
 
 
——气泡比表面积（mm2/mm3）； 
 
 
r ——气泡平均半径（mm）； 
 
 
vn ——1 000mm3 混凝土中的气泡个数； 
 
 
A ——硬化混凝土中的气体含量，体积比； 
 
 
P ——硬化混凝土的水泥净浆含量，体积比，不包括空气含量；  
 
 
T ——导线总长（mm）； 
 
 
in ——平均每1mm 导线切割的气泡个数； 
 
 
L ——气泡间距系数（mm）。 
5 试验报告 
试验报告应包括下列内容： 
（1） 原材料的品种、规格和产地； 
（2） 仪器设备的名称、型号及编号； 
（3） 环境温度和湿度； 
（4） 硬化混凝土的空气含量A； 
（5） 气泡比表面积； 
（6） 气泡间距系数L ； 
（7） 要说明的其他内容。 
条文说明： 
本方法参照Determination of air void characteristics in hardened concrete  BS EN 480-11-2005 编制。

【第 258 页|正文页 252】
252 
5.5 其他 
T 0586—2020 水泥混凝土透水系数试验方法 
1 目的、适用范围和引用标准 
本方法规定了水泥混凝土透水系数的试验方法。 
本方法适用于测定多孔混凝土试件在层流条件下的透水系数。 
2 仪具与材料 
2.1 渗透仪：主要由水箱、试件套筒、套筒盖、橡胶密封圈、微差压计、秒表、多孔板、
软气囊、真空泵、阀门、温度计、天平、连接管组成（见图T 0586-1）。 
出水管
接真空泵
测压孔
多孔板
进水管
多孔不锈钢板
不锈钢圆筒
测压孔 直径10mm
进水孔
出水口
接真空泵
固定螺丝孔(元宝螺丝或
蝶型)
1#
2#
3#
4#
 
图T 0586-1 渗透仪（尺寸单位：mm） 
2.2 水箱：由有机玻璃制成，有利于观察水面高度，便于控制。 
2.3 试件套筒：采用砂模铸铁整体铸造而成，套筒内径为180mm。 
2.6 多孔板：支撑试件和减少进水水流。 
① 
③ 
① 
② 
h 
试样筒

【第 259 页|正文页 253】
253 
2.7 软气囊：由软橡胶制成的长筒空心气囊，充气后内径为150mm，外径为182mm，
长度为150mm。气囊充气后内部可利用充气产生的压力来密封试件壁和试件套筒之间的孔
隙，防止水通过。 
2.8 真空泵：在向试件套筒内进放水之前要对其抽真空，减少孔隙中的封闭气泡影响。 
2.9 温度计：分度值为1℃。 
2.10 量筒：分度值为0.1mL。 
2.11 秒表：分度值为1s。 
2.12 连接管：连接管①用来连接水箱和试件套筒，采用管径为20mm 有机玻璃管；连
接管②用来连接试件套筒和微差压计，采用内径为10mm 透明塑料管；连接管③用来连接
试件套筒和真空泵，采用内径为10mm 抽真空专用管。 
3 试验步骤 
3.1 试验前对试件两端进行切割，使试件直径为150mm，高度不小于150mm。 
3.2 检查各种元件和仪器是否连接好，保证整个系统的密闭性。 
3.3 水箱注水到恒定位置并保持常水头。 
3.4 把软气囊固定在试件套筒内，放入试件，给软气囊充气到一定气压，使软气囊与试
件套筒壁紧密填充，然后把套筒盖固定密封。 
3.5 关闭其他所有阀门，打开真空泵抽气阀门，开动真空泵对套筒内抽真空，抽真空至
90kPa±1kPa，并保持30min。 
3.6 在保持抽真空的同时，打开进水阀门，试样处在透水状态，待试样被水全部浸泡，
且水位高出试样5mm 时，关闭抽气阀门，停止抽真空。 
3.7 抽真空完毕后，打开出水阀门，等待几分钟，待水流稳定后，调节进水阀门，读取
并记录差压计读数。  
3.8 用量筒从出水口接水，记录t 时间内，流出水量的体积Q ，精确至0.1mL。 
3.9 重复3.7、3.8 步骤共4 次，读取并记录试验数据。 
3.10 一组试验完毕，取出试件，换上新的试件进行下一轮试验。 
4 结果计算 
透水系数，按式（T 0586-1）计算： 
t
h
A
L
Q
KT




                         （T 0586-1）

【第 260 页|正文页 254】
254 
式中，    
T
K ——水温T℃时的透水系数（cm/s）； 
Q ——时间t 内的渗出水量（mL3）； 
L ——测压孔距（cm）； 
A ——试件的横截面积（cm）； 
h——平均水头差（cm）； 
t ——透水时间（s）。 
用式（T 0586-2）将KT 换算成K20。 
20
20

T
T
K
K


                           （T 0586-2） 
式中：    K20——水温20℃时的透水系数（cm/s）； 
KT——水温Ｔ℃时的透水系数（cm/s）； 
ηT——水温T℃时水的动力黏滞系数（kPa·s）； 
η20——水温20℃时水的动力黏滞系数（kPa·s）。 
ηT 及ηT/η20 的常数值，可参见现行《土工试验方法标准》（GB/T 50123）。 
5 试验报告 
试验报告应包括下列内容： 
（1） 要求检测的项目名称、执行标准； 
（2） 原材料的品种、规格和产地； 
（3） 试验日期及时间； 
（4） 仪器设备的名称、型号及编号； 
（5） 环境温度和湿度； 
（6） 透水系数； 
（7） 要说明的其他内容。 
条文说明 
一般渗透仪其试件和套筒壁之间没有有效的密封，大多采用蜡、乳胶和油泥等进行密封，水流总是沿
着最大流量的方向流动，由于混凝土试件的外表面粗糙不平，与渗透仪的侧壁无法充分接触，导致水流从
侧缝中流过而严重影响所得数据的真实性。本方法采用软橡胶制作的充气软气囊来代替膨胀胶、密封胶或
各种胶带来填充侧壁和试件之间的孔隙。用充气软气囊裹住试件，再放入渗透仪，然后充气，软气囊不但
会填充侧壁的孔隙，还会嵌入试件外壁的孔隙，解决侧漏问题。 
测压管的横截面大小直接影响渗透仪内部水流的分布情况和测量精度。如果横截面面积过大，会使试
件内部的水流形成涡流，影响流体场分布；横截面过小，会使测压管产生毛细管效应，影响试验结果。经

【第 261 页|正文页 255】
255 
反复试验表明测压管横截面直径为1cm 为宜。尽量采用透明的软管，以便直接观察测压管内部有无气泡。 
微差压计一般为倾斜的玻璃管，有时水头差仅有1～3mm，此时很难用眼睛准确读数。因此可以使用
差压变送器，将压差转换为数字信号，一般选用的差压计的精度约为0.1mm。

【第 262 页|正文页 256】
256 
6 水泥砂浆性能试验 
6.1 水泥砂浆拌合物性能试验 
T 0587—2020 水泥砂浆拌和及稠度试验方法 
1 目的、适用范围和引用标准 
本方法规定了水泥砂浆拌和及稠度的试验方法。 
本方法适用于水泥砂浆及指定采用本方法的其他材料，稠度试验适用于稠度小于
120mm 的砂浆。 
引用标准： 
《公路工程集料试验规程》（JTG E42） 
《试验用砂浆搅拌机》（JG/T 3033） 
2 仪具与材料 
2.1 砂浆搅拌机：应符合现行《试验用砂浆搅拌机》（JG/T 3033）的规定。 
2.2 砂浆稠度仪：由试锥、圆锥筒和支座三部分组成，如图T 0587-1 所示。试锥高度为
145mm、锥底直径为75mm，试锥连同滑杆的质量应为300g±2g；圆锥筒为钢板制成的密闭
圆锥，筒高为180mm，锥筒上口内径为150mm，体积约为1060mL；支座分底座、支架及
刻度盘三个部分，由铸铁、钢及其他金属制成。 
2.3 钢制捣棒：直径为10mm、长为350mm，端部为半球形。 
2.4 秒表等辅助工具。 
 
图T 0587-1 砂浆稠度仪示意图 
1-支架；2-齿条测杆；3-指针；4-刻度盘；5-滑杆； 
6-固定螺钉；7-圆锥体；8-圆锥筒；9-底座

【第 263 页|正文页 257】
257 
3 试验准备 
3.1 试验室内温度应控制在20℃±5℃，相对湿度不小于50%。砂浆拌和用原材料应放
置试验室内至少24h。 
3.2 砂应过9.5mm 的方孔筛，4.75mm 筛上分计筛余不超过10%，且砂料应翻拌均匀；
水泥及掺合料不允许有结块，使用前应用0.9mm 过筛。 
3.3 砂料应为干燥状态，含水率不超过0.2%，含水率按现行《公路工程集料试验规程》
（JTG E42）的规定进行测定。 
3.4 材料用量以质量计。称量精度：水泥及掺合料、水和外加剂为±0.5%；砂为±1%。 
4 砂浆拌和 
4.1 将砂浆搅拌锅清洗干净，并保持锅内润湿；按照配合比，先拌制不少于30%容量同
配比砂浆，使搅拌机内壁挂浆，将剩余料卸出。 
4.2 将称好的砂料、水、水泥及外掺料等依次倒入机内，立即开动搅拌机，搅拌时间不
应少于120s。掺有掺合料和外加剂的砂浆，其搅拌时间不应少于180s。一次拌和量不宜少
于搅拌机容量的30%，不宜大于搅拌机容量的70%。 
5 试验步骤 
5.1 应按本方法4 制备砂浆。 
5.2 将圆锥筒和试锥表面用湿布擦干净，并用少量润滑油轻擦滑杆，然后将滑杆上多余
的油用吸油纸擦净，使滑杆能自由滑动。 
5.3 将砂浆拌合物一次装入圆锥筒，使砂浆表面低于圆锥筒口约10mm 左右，用捣棒自
圆锥筒中心向边缘插捣25 次，然后用木锤在圆锥筒周围距离大致相等的四个不同部位轻轻
敲击5～6 次，使砂浆表面平整，随后将圆锥筒置于砂浆稠度仪的底座上。 
5.4 调节试锥滑杆的固定螺栓，缓慢向下移动滑杆，当试锥尖端与砂浆表面刚接触时，
拧紧固定螺丝，使齿条测杆下端刚接触滑杆上端，读出刻度盘上的读数
0
H （精确至1mm）。 
5.5 拧开固定螺栓，同时计时，10s 后立即拧紧固定螺丝，将齿条测杆下端接触滑杆上
端，从刻度盘上读数
1
H 、
0
H 和
1
H 的差值，即为砂浆的稠度值，精确至1mm。 
5.6 圆锥筒内的砂浆只允许测定一次稠度，重复测定时，应重新取样。 
6 结果处理 
以两次平行试验测值的算术平均值作为试验结果，精确至1mm；如两次测值之差大于
10mm，则重新试验。

【第 264 页|正文页 258】
258 
7 试验报告 
试验报告应包括下列内容： 
（1） 要求检测的项目名称； 
（2） 原材料的品种、规格和产地； 
（3） 试验日期及时间； 
（4） 仪器设备的名称、型号及编号； 
（5） 环境温度和湿度； 
（6） 执行标准； 
（7） 砂浆配合比、砂浆稠度； 
（8） 要说明的其他内容。 
条文说明： 
本方法参照《建筑砂浆基本性能试验方法标准》（JGJ 70—2009）（以下简称“参考标准”）编制，
因砂浆在公路工程挡墙、边坡等工程部位应用较多，故增加了砂浆稠度试验方法。与参考标准不同在于，
拌和用砂，选用干燥状态，并对干燥状态做了限定：含水率≤0.2%。参考标准用砂为饱和面干，饱和面干
砂受砂的含量影响较大，且不容易操作，出于上述原因，砂浆用砂及混凝土原材料均将拌和用砂状态调整
为干燥状态。

【第 265 页|正文页 259】
259 
T 0588—2020 水泥砂浆分层度试验方法 
1 目的、适用范围和引用标准 
本方法规定了水泥砂浆分层度的试验方法。 
本方法适用于测定水泥砂浆及指定采用本方法测定的其他材料。 
引用标准： 
水泥砂浆拌和及稠度试验方法 （T 0587） 
《混凝土试验用振动台》（JG/T 245） 
2 仪具与材料 
2.1 砂浆分层度筒：内径为150mm±1mm，上节净高为200mm，下节带底净高为100mm，
用金属板制成，上、下层连接处需加宽到3~5mm，并设有密封橡胶热圈（图T 0588-1）。 
2.2 振动台：应符合现行《混凝土试验用振动台》（JG/T 245）的规定。 
2.3 砂浆稠度仪、木锤等工具。 
3 试验步骤 
3.1 应按T 0587 的规定进行砂浆制备和稠度测定，砂浆稠度记为
1S ，精确至1mm。 
3.2 将砂浆拌合物一次装入分层度筒内，待装满后，用木锤在容器周围距离大致相等的
四个不同部位轻轻敲击1~2 下，如砂浆沉落到低于筒口，则应随时添加，然后刮去多余的砂
浆并用抹刀抹平，同时开始计时。 
3.3 静置30min 后，用上节200mm 砂浆放入砂浆搅拌机内搅拌1min 刮浆后废掉，随即
将剩余的100mm 砂浆倒出放在拌和锅内拌和2min，再按T 0587 的规定，搅拌砂浆并测试
稠度，记为
2
S ，精确至1mm。 
 
图T 0588-1 砂浆分层度筒（尺寸单位：mm） 
1-无底圆筒；2-连接螺栓；3-有底圆筒 
4 结果计算 
砂浆的分层度值，按式（T 0588-1）计算：

【第 266 页|正文页 260】
260 
2
1
0
S
S
S


                      （T 0588-1） 
以两次平行试验测值的算术平均值作为试验结果，若两次试验值之差大于10mm，则重
新试验。 
5 试验报告 
试验报告应包括下列内容： 
（1） 要求检测的项目名称； 
（2） 原材料的品种、规格和产地； 
（3） 试验日期及时间； 
（4） 仪器设备的名称、型号及编号； 
（5） 环境温度和湿度； 
（6） 执行标准； 
（7） 材料配合比； 
（8） 砂浆的分层度值； 
（9） 需说明的其他内容。 
条文说明 
本方法参照《建筑砂浆基本性能试验方法标准》（JGJ/T 70—2009）编制，本方法选用了标准法测试分
层度。为了避免刮浆对稠度的影响，增加了采用上节200mm 砂浆（废掉）的搅拌，用于搅拌锅、叶片的刮
浆，避免了因黏附砂浆造成的稠度测试误差。

【第 267 页|正文页 261】
261 
T 0589—2020 水泥砂浆泌水率试验方法 
1 目的及适用范围和引用标准 
本方法规定了水泥砂浆泌水率的试验方法。 
本方法适用于测定水泥砂浆及指定采用本方法测定的其他材料。 
引用标准： 
水泥砂浆拌和及稠度试验方法 （T 0587） 
《混凝土试验用振动台》（JG/T 245） 
《试验用砂浆搅拌机》（JG/T 3033） 
2 仪具与材料 
2.1 容量筒：容积2L（直径与高宜相等），带盖；如无盖，可用玻璃板。 
2.2 振动台：应符合现行《混凝土试验用振动台》（JG/T 245）的规定。 
2.3 跳桌：符合T 0507 附录的具体要求。 
2.4 量筒：100mL 带塞量筒。 
2.5 钢制捣棒：直径为10mm、长为350mm，端部为半球形。 
2.6 天平：量程为200g，感量为0.1g；量程为2 000g，感量为1g。 
2.7 吸液管等辅助工具。 
3 试验步骤 
3.1 应按T 0587 的规定进行砂浆制备和稠度测定，记录砂浆拌和的总用水量W ，用于
测试稠度的砂浆，不能再用于测试泌水率。 
3.2 将容量筒内壁润湿（不应出现明水），并称其质量
1
m ，精确至1g。 
3.3 将拌制好的砂浆试样分别装入两个容量筒内，当砂浆的稠度不大于50mm 时，一次
装料，采用机械振捣法，即将装有砂浆的容量筒放在振动台上振15s 或在跳桌上跳120 次；
当砂浆稠度大于50mm 时，采用人工插捣法。此时，砂浆分两层装入容量筒，每层用捣棒
均匀插捣25 下。捣实后的砂浆表面离筒口约10mm，并称量容量筒和砂浆试样的总质量为
2
m ，精确至1g。 
3.4 将容量筒加盖，并静置。 
3.5 自静置时起，30min 内，每隔15min 用吸液管吸出泌水，以后每30min 吸一次泌水，
直到连续三次吸不出水为止，称取泌水的总质量
b
W 。 
3.6 吸取泌水时将容量筒一侧垫高，使泌水集中，用吸管吸出泌水注入带塞量筒内，记
录每次泌水的累计量。每次吸完水后，再把容量筒轻轻放平，不得扰动砂浆。

【第 268 页|正文页 262】
262 
4 结果计算 
泌水率，按式（T 0589-1）计算： 


2
100%
b
m
1
W
B
W
m -m
G








               （T 0589-1） 
式中：    
m
B ——泌水率（%）； 
b
W ——泌出水的总质量（g）； 
W
G
——拌和砂浆用水与砂浆总质量的比值； 
1
m ——容量筒质量（g）； 
2
m ——容量筒和试样的总质量（g）。 
计算结果精确至0.1% 
两次试验的结果中，最大值与最小值不超过其平均值的15%，并以两次测值的算术平
均值作为试验结果，结果精确至0.1%，否则重新试验。 
5 试验报告 
试验报告应包括下列内容： 
（1） 要求检测的项目名称； 
（2） 原材料的品种、规格和产地； 
（3） 试样编号； 
（4） 试验日期及时间； 
（5） 仪器设备的名称、型号及编号； 
（6） 环境温度和湿度； 
（7） 执行标准； 
（8） 砂浆配合比、泌水率； 
（9） 要说明的其他内容。 
条文说明 
本方法是衡量水泥砂浆和易性的指标之一。本方法中对不同稠度的成型方法做了规定，针对两种盛样
方法，测试比较了对试验结果的影响，发现试验结果离散性很小。为了排除人为取料导致的差异，规定了
搅拌量不少于4.5L，主要考虑到砂浆搅拌机搅拌锅容积15L，最佳搅拌试样容量为3~12L，测试稠度需要
消耗1.5L 的新拌砂浆。明确了试验结果的离散度不超过平均值的15%。

【第 269 页|正文页 263】
263 
T 0590—2020 水泥砂浆体积密度及含气量试验方法 
1 目的、适用范围和引用标准 
本方法规定了砂浆拌合物体积密度及含气量的试验方法。 
本方法适用于水泥砂浆及指定采用本方法测定的其他材料。 
引用标准： 
水泥砂浆拌和及稠度试验方法 （T 0587） 
《混凝土试验用振动台》（JG/T 245） 
2 仪具与材料 
2.1 砂浆容量筒：容积为1L，直径为108mm、高为109mm、壁厚为2mm。 
2.2 天平：量程为5kg，感量为1g。 
2.3 砂浆稠度仪：应符合T 0587 的要求。 
2.4 振动台：应符合现行《混凝土试验用振动台》（JG/T 245）的要求。 
2.5 跳桌：应符合T 0507 附录的具体要求。 
2.6 钢制捣棒：直径为10mm、长为350mm，端部为半球形。 
3 试验步骤 
3.1 应按T 0587 的规定制备砂浆，并测定其稠度。 
3.2 称取容量筒质量
1
m ，精确至1g。将拌和好的砂浆装入容量筒内并稍有富裕。当砂
浆的稠度不大于50mm 时，一次装料，采用机械振捣法，即将装有砂浆的容量筒放在振动
台上振15s 或在跳桌上跳120 次；当砂浆的稠度大于50mm 时，采用人工插捣法。此时，砂
浆分两层装入容量筒，每层用捣棒均匀插捣25 下。 
3.3 捣实后刮去多余砂浆，抹净筒壁，称出筒及砂浆总质量
2
m ，精确至1g。 
3.4 砂浆含气量的测试方法，应按T 0526 的规定进行测定。 
4 结果计算 
4.1 砂浆体积密度，按式（T 0590-1）计算： 
2
1
1000
m
m
V




                        (T 0590-1) 
式中：    ——砂浆体积密度（kg/m3）； 
1
m ——容量筒质量（kg）； 
2
m ——容量筒及砂浆总质量（kg）； 
V ——容量筒的容积（L）。

【第 270 页|正文页 264】
264 
计算结果精确至10kg/m3。 
以两次测值的平均值作为试验结果，两次试验结果的差值不超过30kg/m3，否则重新试
验。 
4.2 砂浆含气量，按式（T 0590-2）计算： 
C
A
A


1
                     （T 0590-2） 
式中：    A ——砂浆拌合物含气量（%）； 
1A ——仪器测定含气量（%）； 
C ——砂含气量（%）。 
5 试验报告 
试验报告应包括下列内容： 
（1） 要求检测的项目名称； 
（2） 原材料的品种、规格和产地； 
（3） 试验日期及时间； 
（4） 仪器设备的名称、型号及编号； 
（5） 环境温度和湿度； 
（6） 执行标准； 
（7） 砂浆密度和含气量； 
（8） 要说明的其他内容。

【第 271 页|正文页 265】
265 
T 0591—2020 水泥砂浆保水性试验方法 
1 目的、适用范围和引用标准 
本方法规定了水泥砂浆保水性的试验方法。 
本方法适用于测定水泥砂浆及指定采用本方法测定的其他材料。 
引用标准： 
《化学分析滤纸》（GB/T 1914） 
水泥砂浆拌和及稠度试验方法 （T 0587） 
2 仪具与材料 
2.1 金属或硬塑料圆环试模：内径100mm、内部高度25mm。 
2.2 可密封的取样容器：应清洁、干燥。 
2.3 2kg 的重物。 
2.4 金属滤网：网格尺寸45μm，圆形，直径为100mm±1mm。 
2.5 医用棉纱：尺寸为110mm×110mm，宜选用纱线稀疏、厚度较薄的棉纱。 
2.6 超白滤纸：应符合现行《化学分析滤纸》（GB/T 1914）中速定性滤纸的要求，直
径110mm，密度200g/m2。 
2.7 两片金属或玻璃的方形或圆形不透水片，边长或直径应大于110mm。 
2.8 天平：量程为200g，感量为0.1g；量程为2 000g，感量为1g。 
2.9 烘箱。 
3 试验步骤 
3.1 砂浆含水率试验步骤： 
称取100g±10g 砂浆拌合物试样，记为
1
m ，置于一干燥并已称重的盘中，在105℃±5℃
的烘箱中烘干至恒重，称取质量为
2
m 。 
3.2 砂浆保水率试验步骤 
（1）称量底部不透水片与干燥试模质量
3
m 和15 片中速定性滤纸质量
4
m 。 
（2）将砂浆拌合物一次性装入试模，并用抹刀插捣数次，当填充砂浆略高于试模边缘
时，用抹刀以45°角一次性将试模表面多余的砂浆刮去，然后再用抹刀以较平的角度在试模
表面反方向将砂浆刮平。 
（3）抹掉试模边的砂浆，称量试模、底部不透水片与砂浆总质量
5
m 。 
（4）用两片医用棉纱覆盖在砂浆表面，再在棉纱表面放上15 片滤纸，用底部不透水片
盖在滤纸表面，以2kg 的重物把不透水片压着。

【第 272 页|正文页 266】
266 
（5）静止2min 后移走重物及不透水片，取出滤纸（不包括棉纱），迅速称量滤纸质
量
6
m 。 
4 结果计算 
4.1 砂浆保水率，按式（T 0591-1）计算： 
%
100
])
(
1[
3
5
4
6






m
m
m
m
W

              （T 0591-1） 
式中：    W ——保水率（%）； 
3
m ——底部不透水片与干燥试模质量（g）； 
4
m ——15 片滤纸吸水前的质量（g）； 
5
m ——试模、底部不透水片与砂浆的总质量（g）； 
6
m ——15 片滤纸吸水后的质量（g）； 
——砂浆含水率（%）。 
计算结果精确至0.1%。 
4.2 砂浆含水率，按式（T 0591-2）计算： 
1
2
1
100
m
m
m




                  （T 0591-2） 
式中：    ——砂浆含水率（%）； 
1
m ——砂浆拌合物试样的总质量（g）； 
2
m ——烘干砂浆拌合物试样的总质量（g）。 
计算结果精确至0.1%。 
以两次平行试验结果的算术平均值作为试验结果，若两次试验结果中有一个超出平均值
的5%，则重新试验。 
5 试验报告 
试验报告应包括下列内容： 
（1） 要求检测的项目名称、执行标准； 
（2） 原材料的品种、规格和产地； 
（3） 仪器设备的名称、型号及编号； 
（4） 环境温度和湿度； 
（5） 保水率； 
（6） 要说明的其他内容。

【第 273 页|正文页 267】
267 
条文说明： 
本方法参照《建筑砂浆基本性能试验方法标准》（JGJ/T 70—2009）编制，砂浆保水性用以判定砂浆拌
合物在运输及停放时内部组分的稳定性。

【第 274 页|正文页 268】
268 
T 0592—2020 水泥砂浆凝结时间试验方法 
1 目的、适用范围和引用标准 
本方法规定了水泥砂浆凝结时间的试验方法。 
本方法适用于用贯入阻力法确定砂浆拌合物的凝结时间。 
引用标准： 
水泥砂浆拌和及稠度试验方法 （T 0587） 
2 仪具与材料 
2.1 砂浆凝结时间测定仪，如图T 0592-1 所示，由试针、容器、台秤和支座四部分组成，
并应符合下列规定： 
（1）试针：不锈钢制成，截面积为30mm2。 
 
T 0592-1 砂浆凝结时间测定仪示意图 
1-调节套；2、3、8-调节螺母；4-夹头；5-垫片；6-试针；7-试模；9-压力表座；10-底
座；11-操作杆；12-调节杆；13-立架；14-立柱 
（2）盛砂浆容器：由钢制成，内径为140mm，高为75mm。 
（3）压力表：称量精度为0.5N。 
（4）支座：分底座、支架及操作杆三部分，由铸铁或钢制成。 
3 试验步骤 
3.1 将制备好的砂浆拌合物装入砂浆容器内，并低于容器上口10mm，轻轻敲击容器，
并抹平，盖上盖子，放在20℃±2℃的试验条件下保存。 
3.2 砂浆表面的泌水不清除，将容器放到压力表圆盘上，然后通过下列步骤来调节测定： 
（1）旋动调节螺母3，使贯入试针与砂浆表面接触。 
（2）松开调节螺母2，再拧紧调节螺母3，以确定压入砂浆内部的深度为25mm 后再
拧紧螺母2。

【第 275 页|正文页 269】
269 
（3）旋动调节螺母8，使压力表指针调到零位。 
3.3 测定贯入阻力值，用截面为30mm2 的贯入试针与砂浆表面接触，在10s 内缓慢而均
匀地垂直压入砂浆内部25mm，每次贯入时记录仪表读数
p
N ，贯入杆离开容器边缘或已贯
入部位至少12mm。 
3.4 在20℃±2℃的试验条件下，普通混凝土贯入阻力值在成型后2h 开始测定，最初每
隔30min 时测定一次；当贯入阻力值达到0.3MPa 后，改为每15min 测定一次，直至贯入阻
力值达到0.7MPa 为止。 
4 结果计算 
4.1 砂浆贯入阻力值，按式（T 0592-1）计算： 
p
p
p
A
N
f 
                           (T 0592-1) 
式中：    
pf ——贯入阻力值（MPa）； 
p
N ——贯入深度至25mm 时的静压力（N）； 
p
A ——贯入试针的截面积，30mm2。 
计算结果精确至0.01MPa。 
4.2 由测得的贯入阻力值，可按下列方法确定砂浆的凝结时间。 
（1）分别记录时间和相应的贯入阻力值，根据试验所得各阶段的贯入阻力与时间的关
系绘图，由图求出贯入阻力值达到0.5MPa 时所需的时间st （min），此时st 值即为砂浆的
凝结时间测定值。 
（2）砂浆凝结时间测定，应在一盘内取两个试样，以两个试验结果的平均值作为该砂
浆的凝结时间，两次试验结果的误差不应大于30min，否则重新试验。 
5 试验报告 
试验报告应包括下列内容： 
（1） 要求检测的项目名称、执行标准； 
（2） 原材料的品种、规格和产地； 
（3） 试验日期及时间； 
（4） 仪器设备的名称、型号及编号； 
（5） 环境温度和湿度； 
（6） 材料配合比； 
（7） 砂浆凝结时间；

【第 276 页|正文页 270】
270 
（8） 要说明的其他内容。 
条文说明 
本方法参照《建筑砂浆基本性能试验方法标准》（JGJ/T 70—2009）编制。

【第 277 页|正文页 271】
271 
6.2 水泥砂浆硬化性能试验 
T 0570—2005 水泥砂浆立方体抗压强度试验方法 
1 目的和适用范围、引用标准 
本方法规定了测定水泥砂浆抗压强度的试验方法。 
本方法适用于各类水泥砂浆的70.7mm×70.7mm×70.7mm 立方体试件。 
引用标准： 
《液压式万能试验机》（GB/T 3159） 
《混凝土试模》（JG 237） 
水泥混凝土立方体劈裂抗拉强度试验方法 （T 0560） 
2 仪具与材料 
2.1 试模：70.7mm×70.7mm×70.7mm 立方体（有底试模），具有足够的刚度并拆装方便；
试模的内表面应机械加工，其不平度为每100mm 不超过0.05mm，组装后各相邻面的不垂
直度不超过±0.5°。 
2.2 钢制捣棒：直径为10mm、长为350mm，端部为半球形。 
2.3 压力试验机：应符合现行《液压式万能试验机》（GB/T 3159）的规定。  
2.4 垫板：试验机上、下压板及试件之间可垫以钢垫板，垫板的尺寸应大于试件的承压
面，其不平度为每100mm 不超过0.02mm。 
2.5 钢尺：量程为500mm，分度值为1mm。 
3 试件制备及养护 
3.1 制作砌筑砂浆试件时，试模内壁事先涂刷薄层机油或脱模剂。 
3.2 向试模内一次注满砂浆，用捣棒均匀由外向里按螺旋方向插捣25 次，为了防止低
稠度砂浆插捣后可能留下孔洞，允许用油灰刀沿模壁插数次，使砂浆高出试模顶面6~8mm。  
3.3 当砂浆表面开始出现麻斑状态时（约15~30min），将高出部分的砂浆沿试模顶面
削去抹平。 
3.4 试件制作后应在温度为20℃±5℃、湿度大于50%的环境下，停置一昼夜（24h±2h）；
当气温较低时，可适当延长时间，但不应超过两昼夜。应对试件进行编号并拆模。试件拆模
后，应在标准养护条件下继续养护至28d，然后进行试压。 
3.5 标准养护的条件： 
（1）水泥混合砂浆：标准养护的条件为温度20℃±2℃、相对湿度60%~80%。 
（2）水泥砂浆和微沫砂浆：标准养护的条件为温度20℃±2℃、相对湿度90%以上。

【第 278 页|正文页 272】
272 
（3）养护期间，试件彼此间隔10mm 以上。 
4 试验步骤 
4.1 试件从养护地点取出后，应尽快进行试验，以免试件内部的温度、湿度发生显著变
化。先将试件擦拭干净，检查其外观，并测量尺寸，精确至1mm。如果实测尺寸与公称尺
寸之差不超过1mm，按公称尺寸进行计算。 
4.2 将试件安放在试验机的下压板正中间，试件的承压面应与成型时的顶面垂直，试件
中心应与试验机下压板（或下垫板）中心对准。 
4.3 开动试验机，当上压板与试件（或下垫板）接近时，如有明显偏斜，应调整球座，
使接触面均衡受压。 
4.4 承压试验应连续而均匀加荷，加荷速度为0.3~0.5MPa/s（砂浆强度不大于5MPa 时，
取下限为宜），当试件接近破坏而开始迅速变形时，停止调整试验机油门，直至试件破坏，
然后记录破坏荷载。 
5 结果计算 
5.1 砂浆立方体抗压强度，按式（T 0570-1）计算： 
,
u
m cu
F
f
A

                          （T 0570-1） 
式中：    
cu
mf
,
——砂浆立方体抗压强度（MPa）； 
u
F ——破坏荷载（N）； 
A ——试件承压面积（mm2）。 
计算结果精确至0.1MPa。 
5.2 以3 个试件的算术平均值作为该组试件的抗压强度，结果精确至0.1MPa。当3 个
试件的最大或最小值与中间值的差超过中间值的15%时，以中间值为该组试件的抗压强度。
当两个测试值与中间值的差值均超过中间值的15%时，该组试验结果无效。 
6 试验报告 
试验报告应包括下列内容： 
（1） 要求检测的项目名称、执行标准； 
（2） 原材料的品种、规格和产地； 
（3） 仪器设备的名称、型号及编号； 
（4） 环境温度和湿度； 
（5） 立方体抗压强度；

【第 279 页|正文页 273】
273 
（6） 要说明的其他内容。 
条文说明： 
本方法参照《水工混凝土试验规程》（DL/T 5150—2017）编制。 
值得注意是《建筑砂浆基本性能试验方法标准》（JGJ/T 70—2009）中，砂浆立方体抗压强度需乘以换
算系数1.35，由于采用无底试模时，普通黏土砖的吸水对砂浆抗压强度值产生影响。本方法采用的是有底
试模，无须对结果进行修正，否则会降低强度指标要求。此外，对于孔道压浆料、快速修补料等，除采用
本方法进行立方体抗压强度试验外，亦可采用40mm×40mm×160mm 的长条试件，参照T 0506 进行抗压
强度试验。

【第 280 页|正文页 274】
274 
T 0593—2020 水泥砂浆劈裂抗拉强度试验方法 
1 目的、适用范围和引用标准 
本方法规定了水泥砂浆劈裂抗拉强度的试验方法。 
本方法适用于水泥砂浆及指定采用本方法测定的其他材料。 
引用标准： 
《液压式万能试验机》（GB/T 3159） 
《混凝土试模》（JG 237） 
水泥混凝土立方体劈裂抗拉强度试验方法 （T 0560） 
2 仪具与材料 
2.1 压力机：应符合现行《液压式万能试验机》（GB/T 3159）的规定。 
2.2 试模：应符合现行《混凝土试模》
（JG 237）的规定，尺寸为70.7mm×70.7mm×70.7mm。 
2.3 钢垫条：直径为4mm，长为75mm。 
3 试件制备及养护 
3.1 制作砂浆试件时，试模内壁事先涂刷薄层机油或脱模剂。 
3.2 向试模内一次注满砂浆，用捣棒均匀由外向里按螺旋方向插捣25 次，为了防止低
稠度砂浆插捣后可能留下孔洞，宜用油灰刀沿模壁插数次，使砂浆高出试模顶面6~8mm。 
3.3 当砂浆表面开始出现麻斑状态时（约15~30min），将高出部分的砂浆沿试模顶面
削去抹平。 
3.4 试件制作后应在20℃±5℃温度环境下停置一昼夜（24h±2h），当气温较低时，可
适当延长时间，但不应超过两昼夜。应对试件进行编号并拆模。试件拆模后，应在标准养护
条件下继续养护至28d，养护条件与T 0570 相同。 
4 试验步骤  
4.1 到达试验龄期时，试件从养护地点取出后，应尽快进行试验，以免试件内部的温度、
湿度发生显著变化。先将试件擦拭干净，检查其外观，并测量尺寸，精确至1mm。如果实
测尺寸与公称尺寸之差不超过1mm，按公称尺寸进行计算。  
4.2 试验时，试件与垫条的位置应符合T 0560 的规定。开动试验机，以0.08MPa/s 的速
度连续而均匀地加荷载（不得冲击）；当试件接近破坏时应保持挡位或加荷速度不变，直至
试件破坏，记录破坏荷载。

【第 281 页|正文页 275】
275 
5 结果计算 
5.1 劈裂抗拉强度，按式（T 0593-1）计算： 
A
P
A
P
fts
637
.0
2


                    (T 0593-1) 
式中：    
tsf ——劈裂抗拉强度（MPa）； 
P ——破坏荷载（N）； 
A ——试件劈裂面面积（mm2）。 
计算结果精确至0.01MPa。 
5.2 以3 个试件测值的平均值作为该组试件劈裂抗拉强度的试验结果，结果精确至
0.01MPa。当最大值或最小值与中间值之差超过中间值的15%时，取中间值。当最大值和最
小值与中间值之差，均超过中间值的15%时，则该试验结果无效。 
6 试验报告 
试验报告应包括下列内容： 
（1） 要求检测的项目名称、执行标准； 
（2） 原材料的品种、规格和产地； 
（3） 仪器设备的名称、型号及编号； 
（4） 环境温度和湿度； 
（5） 劈裂抗拉强度； 
（6） 要说明的其他内容。 
条文说明： 
本方法删除了《建筑砂浆基本性能试验方法标准》（JGJ/T 70—2009）中砂浆成型的方法，主要考虑到
用大于10%吸水率的砖作为试模，试验结果值变异性很大，不易操作。

【第 282 页|正文页 276】
276 
T 0594—2020 水泥砂浆拉伸黏结强度试验方法 
1 目的、适用范围和引用标准 
本方法规定了水泥砂浆拉伸黏结强度的试验方法。 
本方法适用于水泥砂浆及指定采用本方法测定的其他材料。 
引用标准： 
《通用硅酸盐水泥》（GB 175） 
《普通混凝土用砂、石质量及检验方法标准》（JGJ 52） 
《混凝土用水标准》（JGJ 63） 
2 仪具与材料 
2.1 拉力试验机：破坏荷载应在其量程的20%~80%范围内，精度1%，最小示值1N。 
2.2 成型框：外框尺寸为70mm×70mm，内框尺寸为40mm×40mm，厚度为6mm，材料
为硬聚氯乙烯或金属。 
2.3 钢制垫板：外框尺寸为70mm×70mm，内框尺寸为43mm×43mm，厚度为3mm。 
2.4 试模：尺寸为70mm×70mm×20mm 的带底试模，硬聚乙烯材质或金属材质。 
3 试件制备 
3.1 基底水泥砂浆试件的制备 
（1）原材料：水泥应符合现行《通用硅酸盐水泥》（GB 175）的42.5 级水泥；砂应符
合现行《普通混凝土用砂、石质量及检验方法标准》（JGJ 52）的中砂；水应符合现行《混
凝土用水标准》（JGJ 63）的用水标准。 
（2）配合比为水泥:砂:水=1:3:0.5（质量比）。 
（3）成型为按上述配合比制成的水泥砂浆倒入70mm×70mm×20mm 的硬聚氯乙烯或金
属模具中，振动成型或人工成型，试模内壁事先宜涂刷水性脱模剂，待干、备用。 
（4）成型24h 后脱模，放入20℃±2℃水中养护6d，再在试验条件下放置21d 以上。试
验前用200 号砂纸或磨石将水泥砂浆试件的成型面磨平，备用。 
3.2 砂浆料浆的制备。 
（1）干混砂浆的制备： 
①待检样品应在试验条件下放置24h 以上。 
②称取不少于10kg 的待检样品，按产品制造商提供比例进行水的称量，若给出一个值
域范围，则采用平均值。 
③将待检样品放入砂浆搅拌机中，启动机器，徐徐加入规定量的水，搅拌3～5min。搅
拌好的料应在2h 内用完。

【第 283 页|正文页 277】
277 
（2）湿拌砂浆料浆的制备： 
①待检样品应在试验条件下放置24h 以上。 
②按产品制造商提供比例进行物料的称量，干物料总质量不少于10kg。 
③将称好的物料放入砂浆搅拌机中，启动机器，徐徐加入规定量的水，搅拌3～5min。
搅拌好的料应在规定时间内用完。 
（3）现拌砂浆料浆的制备： 
①待检样品应在试验条件下放置24h 以上。 
②按设计要求的配合比进行物料的称量，干物料总质量不少于10kg。 
③将称好的物料放入砂浆搅拌机中，启动机器，徐徐加入规定量的水，搅拌3～5min。
搅拌好的料应在2h 内用完。 
3.3 拉伸黏结强度试件的制备。 
将成型框放在上述方法制备好的水泥砂浆试块的成型面上，将制备好的干混砂浆料浆或
直接从现场取来的湿拌砂浆向试模内一次注满砂浆，用捣棒均匀由外向里按螺旋方向插捣
25 次。为了防止低稠度砂浆插捣后可能留下孔洞，宜用油灰刀沿模壁插数次，使砂浆高出
试模顶面6~8mm。当砂浆表面开始出现麻斑状态时（约15~30min），将高出部分的砂浆沿
试模顶面削去抹平。试件制作后应在20℃±5℃温度环境下停置一昼夜24h±2h，当气温较低
时，可适当延长时间，但不应超过两昼夜。 
试件脱模后，在温度20℃±2℃、相对湿度大于90%的环境中养护至规定龄期。每一砂
浆试样至少制备10 个试件。 
4 试验步骤 
4.1 将试件在标准试验条件下养护13d，在试件表面涂上环氧树脂等高强度黏合剂，然
后将上夹具与事件表面黏合剂正中相帖，并确保上夹具不歪斜，继续养护24h。 
 
图T 0594-1 拉伸黏结强度用钢制上夹具（尺寸单位：mm） 
1-拉伸用钢制上夹具；2-黏合剂；3-检验砂浆；4-水泥砂浆块

【第 284 页|正文页 278】
278 
 
图T 0594-2 拉伸黏结强度用钢制下夹具（尺寸单位：mm） 
4.2 测定拉伸黏结强度，其示意图如图T 0594-1 和图T 0594-2 所示。 
4.3 将钢制垫板套入基底砂浆块上，将拉伸黏结强度夹具安装到试验机上，试件置于拉
伸夹具中，夹具与试验机的连接宜采用球铰活动连接，以5mm/min±1mm/min 速度加荷至试
件破坏。试验时破坏面应在检验砂浆内部，则认为该值有效，并记录试件破坏时的荷载值。
若破坏形式为拉伸夹具与黏合剂破坏，则试验结果无效。 
5 结果计算 
5.1 砂浆的拉伸黏结强度，按式（T 0594-1）计算： 
Az
F
fat 
                           (T 0594-1) 
式中：    
at
f
——砂浆的拉伸黏结强度（MPa）； 
F ——试件破坏时的荷载（N）； 
Az ——黏结面积（mm2）。 
计算结果精确至0.01MPa。 
5.2 单个试件的拉伸黏结强度值应精确至0.001MPa，计算10 个试件的平均值，如单个
试件的强度值与平均值之差大于20%，则逐次舍弃偏差最大的试验值，直至各试验值与平
均值之差不超过20%，当10 个试件中有效数据不少于6 个时，取剩余数据的平均值作为试
验结果，结果精确至0.01MPa。当10 个试件中有效数据不足6 个时，则此组试验结果无效，
应重新制备试件进行试验。 
6 试验报告 
试验报告应包括下列内容： 
（1） 要求检测的项目名称、执行标准； 
（2） 原材料的品种、规格和产地；

【第 285 页|正文页 279】
279 
（3） 仪器设备的名称、型号及编号； 
（4） 环境温度和湿度； 
（5） 拉伸黏结强度； 
（6） 要说明的其他内容。 
条文说明： 
本方法参照《建筑砂浆基本性能试验方法标准》（JGJ/T 70—2009）编制，并与其等效。有特殊条件要
求的拉伸黏结强度，按照要求条件处理后，可按本方法试验。

【第 286 页|正文页 280】
280 
T 0595—2020 水泥砂浆不透水性系数试验方法 
1 目的、适用范围和引用标准 
本方法规定了水泥砂浆不透水性系数的试验方法。 
本方法适用于水泥砂浆及指定采用本方法测定的其他材料。 
引用标准： 
水泥砂浆拌和及稠度试验方法 （T 0587） 
水泥砂浆立方体抗压强度试验方法 （T 0570） 
2 仪具与材料 
2.1 砂浆渗透试验仪。 
2.2 截头圆锥金属试模：上口直径为70mm，下口直径为80mm，高为30mm。 
2.3 钢制捣棒：直径为10mm、长为350mm，端部为半球形。 
3 试件制备及养护 
3.1 试件制备：应按T 0587 进行砂浆的拌和。试模内壁事先涂刷薄层机油或脱模剂。
向试模内一次注满砂浆，用捣棒均匀由外向里按螺旋方向插捣25 次，为了防止低稠度砂浆
插捣后可能留下孔洞，宜用油灰刀沿模壁插数次，使砂浆高出试模顶面6~8mm。当砂浆表
面开始出现麻斑状态时（约15min~30min），将高出部分的砂浆沿试模顶面削去抹平。 
3.2 试件制作后应在20℃±5℃温度环境下停置一昼夜24h±2h，当气温较低时，可适当
延长时间，但不应超过两昼夜，然后对试件进行编号并拆模。 
3.3 试件养护：试件脱模后放入温度20℃±2℃，相对湿度大于90%的养护室养护至规
定龄期。 
4 试验步骤 
4.1 试件养护到规定龄期后取出3 个试件，擦干表面，或取出待表面干燥后，在试体侧
面和试验模内表面涂一层密封材料（如有机硅橡胶），把试件压入试验模使两底面齐平。静
置24h 后装入渗透仪中，进行透水试验。 
4.2 水压从0.2MPa 开始，保持2h，增至0.3MPa，以后每隔1h 增加水压0.1MPa，直至
所有试件顶面均渗水为止，记录每个试件各压力段的水压力和相应的恒压时间t(h)。试验过
程中，如发现水从试件周边渗出，则应停止试验，重新密封，密封后继续试验，直至所有试
件顶面均渗水为止。

【第 287 页|正文页 281】
281 
5 结果计算 
砂浆试件不透水性系数，按式（T 0595-1）计算： 


i
it
P
I
                       （T 0595-1） 
式中：    I ——砂浆试件不透水性系数（MPa·h）； 
P ——试件在每一压力阶段所受水压（MPa）； 
it ——相应压力阶段的恒压时间（h）。 
以3 个试件测值的平均值作为该组试件不透水性系数的试验结果，结果计算精确至0.1 
MPa·h。 
6 试验报告 
试验报告应包括下列内容： 
（1） 要求检测的项目名称、执行标准； 
（2） 原材料的品种、规格和产地； 
（3） 仪器设备的名称、型号及编号； 
（4） 环境温度和湿度； 
（5） 砂浆不透水性系数； 
（6） 要说明的其他内容。 
条文说明： 
本方法参照《水工混凝土试验规程》（DL/T 5150—2017）编制。

【第 288 页|正文页 282】
282 
T 0596—2020 水泥砂浆抗冻性试验方法 
1 目的、适用范围和引用标准 
本方法规定了水泥砂浆抗冻性的试验方法。 
本方法适用于水泥砂浆及指定采用本方法测定的其他材料。 
引用标准： 
水泥混凝土抗冻性试验方法（快冻法） （T 0565） 
水泥砂浆拌和及稠度试验方法 （T 0587） 
2 仪具及材料 
2.1 冻融试验箱：应满足试件中心温度负18℃±2℃~5℃±2℃，冻融液温度负25℃~20℃，
冻融循环一次历时不超过4h（融化时间不少于整个冻融历时的25%）的要求。 
2.2 试件盒：大试件盒应符合T 0565 的要求；小试件盒尺寸如图T 0596-1 所示。 
2.3 架盘天平：量程不小于1kg，感量为1g；量程不小于10kg，感量为1g。 
2.4 橡皮板：厚宜为3mm。 
2.5 测温设备：当采用热电偶测量冻融过程中试件中心温度的变化时，精度能达到
0.3℃；当采用其他测温器时，应以电热偶测温法为准，进行率定。 
2.6 共振法混凝土动弹性模量测定仪，可输出的频率范围应为100Hz~20kHz，输出频率
可调范围为100Hz~20kHz，输出功率应能激励试件产生受迫振动，以便能用共振原理测定
试件的基频振动频率。在无专用仪器的情况下，可将各类仪器组合进行试验。 
 
图T 0596-1 小试件盒（尺寸单位：mm） 
3 试件制备 
3.1 试件成型：应按T 0587 的规定进行砂浆拌和，并按T 0570 的规定成型3 个
40mm×40mm×160mm 或3 个100mm×100mm×400mm 棱柱体试件；制备中心可插入热电偶

【第 289 页|正文页 283】
283 
电位差计测温；同样形状尺寸的标准试件，其抗冻性能应高于冻融试件；标准养护条件下养
护至规定龄期。 
3.2 也可现场取样，现场取芯的要求：标准芯样的直径为100mm，长度为280~400mm。 
4 试验步骤 
4.1 在规定龄期的前4d，将试件放在20℃±2℃的水中浸泡，水面至少高出试件20mm
（对水中养护的试件，到达规定龄期时，即可直接用于试验），浸泡4d 后进行冻融试验。 
4.2 浸泡完毕，取出试件，用湿布擦去表面水分。应按T 0562 规定的方法测横向基频，
并称其质量，作为评定抗冻性的起始值，并作必要的外观描述。 
4.3 将试件放入橡胶试件盒中，加入清水，使其没过试件顶面约1~3mm（如采用金属
试件盒，则应在试件的侧面与底部垫放适当宽度与厚度的橡胶板或多根直径3mm 的电线，
用于分离试件和底部）。将装有试件的试件盒放入冻融试验箱的试件架中。 
4.4 按规定进行冻融循环试验，应符合下列要求： 
（1）每次冻融循环应在4h 完成，其中用于融化的时间不得小于整个冻融时间的1/4。 
（2）在冻结和融化终了时，试件中心温度应分别控制在负18℃±2℃和5℃±2℃。中心
温度应以测温标准试件实测温度为准。 
（3）在试验箱内，各个位置上的每个试件从3℃降至负16℃所用的时间，不得少于整
个受冻时间的1/2，每个试件从负16℃升至3℃所用的时间也不得少于整个融化时间的1/2，
试件内外温差不宜超过28℃。 
（4）冻和融之间的转换时间不应超过10min。 
4.5 通常每隔5 次冻融循环对试件进行一次横向基频的测试并称重，也可根据试件抗冻
性高低来确定测试的间隔次数。测试时，小心将试件从试件盒中取出，冲洗干净，擦去表面
水，进行称重及横向基频的测定，并做必要的外观描述。测试完毕后，将试件调头重新装入
试件盒中，注入清水，继续试验。试件在测试过程中，应防止失水，待测试件须用湿布覆盖。 
4.6 如果试验因故中断，应将试件在受冻状态下保存在原试验箱内。如果达不到这个要
求，试件处在融解状态下的时间不宜超过两个循环。 
4.7 冻融试验出现下列三种情况之一，即可停止： 
（1）冻融至预定的循环次数； 
（2）相对动弹模量下降至初始值的60%； 
（3）质量损失率超过5%。 
5 结果计算 
5.1 相对动弹性模量，按式（T 0596-1）计算：

【第 290 页|正文页 284】
284 
2
2
0
100
n
n
f
P
%
f


                    （T 0596-1） 
式中：    
nP ——经n 次冻融循环后试件的相对动弹性模量（%）； 
nf ——冻融n 次循环后试件的横向基频（Hz）； 
0f ——试验前的试件横向基频（Hz）。 
以3 个试件的平均值作为试验结果，计算结果精度至0.1%。 
5.2 质量变化率，按式（T 0596-2）计算： 
0
0
100
n
n
m
m
W
%
m



              （T 0596-2） 
式中：    
n
W ——n 次冻融循环后的试件质量变化率（%）； 
0
m ——试件冻融试验前的试件质量（kg）； 
n
m ——n 次冻融循环后的试件质量（kg）。 
以3 个试件的平均值作为试验结果，计算结果精确至0.1%。 
5.3 当
nP 小于或等于60%或质量损失达5%时的冻融循环次数n，即为试件的最大抗冻
循环次数，并以F 表示抗冻等级，如F100。 
6 试验报告 
试验报告应包括下列内容： 
（1） 要求检测的项目名称、执行标准； 
（2） 原材料的品种、规格和产地； 
（3） 仪器设备的名称、型号及编号； 
（4） 环境温度和湿度； 
（5） 试件的质量变化率、最大抗冻循环次数和质量损失率； 
（6） 要说明的其他内容。
