Repository: Sevenxxxx/guifanchaxun

# 规范查询（guifan-chaxun）

面向中国工程规范及库内公文、通知、表格等资料的本地索引 skill。查询时按“书架 → 目录 → 章节 → 原文”逐级定位，不依赖向量数据库。

## 初始化（Windows）

1. 安装 Python 3.12，并确认 `python --version` 可用。
2. 在项目根目录执行 `python -m pip install -r requirements.txt`。
3. 安装 Tesseract 5，并在 `tools/guifan-chaxun-scripts/config.json` 中确认其路径；项目自带 `chi_sim` 语言包目录。
4. 把原始资料放入 `guifansrc/`，然后执行：

   ```powershell
   python tools/guifan-chaxun-scripts/scripts/spec.py index --all
   python tools/guifan-chaxun-scripts/scripts/spec.py status
   ```

旧版 Office/WPS 文件还需要已安装的 Office 或 WPS；Git 提交审查钩子需要 Git for Windows 提供的 `bash`。

## 常用操作

```powershell

# 检查新增、缺失和内容已变更的源文件
python tools/guifan-chaxun-scripts/scripts/spec.py status

# 增量重建；修改过的 OCR 源会自动重新 OCR
python tools/guifan-chaxun-scripts/scripts/spec.py index --all --jobs 4

# 查询
python tools/guifan-chaxun-scripts/scripts/spec.py list -q "桥梁"
python tools/guifan-chaxun-scripts/scripts/spec.py clause "书名或规范号" 4.2.1
```

## 验证

```powershell
python -m unittest discover -s tests -v
```

测试覆盖索引 ID 唯一性、源文件变更检测、原子写入和替代关系校验。完整工作流和数据格式见 [AGENTS.md](AGENTS.md) 与 `tools/guifan-chaxun/SKILL.md`。

File: library_data/gonglu/038-公路工程混凝土结构耐久性设计规范-JTGT3310-2019/chapters/ch01-总则.md
# 章 1:总则
# 规范: (038-公路工程混凝土结构耐久性设计规范-JTGT3310-2019) | 页码:PDF 10-10 | 正文页 1-1
# 条文范围:-
# 类型:正文
# 生成:spec.py index 2026-08-26 | 页内标记【第 N 页】用于回源

【第 10 页|正文页 1】
2 术语和符号 
3 
之和≥50%。 
2.1.11 混凝土保护层厚度 concrete cover thickness 
混凝土构件中钢筋最外缘到混凝土表面的距离。 
2.1.12 氯离子扩散系数 diffusion coefficient of chloride ion 
描述混凝土孔隙水中氯离子从高浓度区向低浓度区扩散过程的参数。 
2.1.13 涂层钢筋 
主要是指环氧涂层钢筋，是将热固性环氧树脂、固化剂及其他添加料以粉末
形式喷涂到已加热的钢筋表面上，熔融固化后在钢筋表面形成附着牢固的连续涂
层。 
2.1.14 耐蚀钢筋 
在碳素钢中加入适量的一种或几种耐腐蚀合金元素，如Cr、Ni 等，使其具
有耐腐蚀性能，主要包括低合金耐蚀钢筋和不锈钢钢筋。不锈钢钢筋中的铬含量
至少为10.5%，碳含量不超过1.2%。低合金耐蚀钢筋是指合金元素总量不超过
5%的钢筋。 
2.1.15 钢筋阻锈剂 
加入混凝土（或砂浆）中或涂刷在混凝土（或砂浆）表面，通过对混凝土（或
砂浆）内钢筋的直接作用，能够阻止或减缓钢筋锈蚀的化学物质。 
2.1.16 混凝土表面涂层 
在混凝土表面涂刷成膜型涂料形成保护膜，阻滞外部水分和腐蚀性介质进入
混凝土内部，防止混凝土结构受腐蚀破坏，延长其使用寿命。 
2.1.17 混凝土表面憎水处理 
采用硅烷、硅氧烷等渗透型材料渗入混凝土内部并使混凝土表面具有憎水性，
阻滞水与有害介质进入，延缓混凝土结构腐蚀破坏，延长其使用寿命。 
2.1.18 透水模板衬里（渗透性模板衬里） 
多采用聚丙烯纤维熔粘成具有大量微孔的透水毡片面层（或用合成纤维束编
织成的网片），中间夹有蓄水性颗粒经共同压制而成。 
2.1.19 电化学保护 
在钢筋混凝土构件表面或附近设置阳极系统，对钢筋施加阴极电流，以抑制
钢筋腐蚀的技术措施。电化学保护分为外加电流阴极保护和牺牲阳极保护。

File: library_data/gonglu/038-公路工程混凝土结构耐久性设计规范-JTGT3310-2019/chapters/ch02-术语和符号.md
# 章 2:术语和符号
# 规范: (038-公路工程混凝土结构耐久性设计规范-JTGT3310-2019) | 页码:PDF 11-13 | 正文页 2-4
# 条文范围:2.2-3.0.2
# 类型:正文
# 生成:spec.py index 2026-08-26 | 页内标记【第 N 页】用于回源

【第 11 页|正文页 2】
2 术语和符号 
4 
2.2 符号  
c——钢筋的混凝土保护层厚度； 
cmin——钢筋的混凝土保护层最小厚度； 
DRCM——用外加电场加速离子迁移的标准试验方法测得的氯离子扩散系数； 
DF——混凝土抗冻耐久性指数； 
E0——经历冻融循环之前混凝土的初始动弹性模量； 
E1——经历冻融循环之后混凝土的动弹性模量； 
I-A——一般环境（I 类）中作用等级为轻微（A 级）的环境条件，以此类推； 
N——快速冻融循环试验中混凝土试件经受冻融循环的次数； 
PAi——预应力锚固段防护措施编号； 
PSi——预应力钢筋防护措施编号； 
RH——相对湿度。

【第 12 页|正文页 3】
3 基本规定 
5 
3 基本规定 
3.0.1 公路工程混凝土结构耐久性设计应包括下列主要内容： 
1 确定结构和构件的设计使用年限； 
2 划分工程结构和构件的环境类别及作用等级； 
3 选定原材料、混凝土和水泥基灌浆材料的性能和耐久性控制指标； 
4 采用有利于减轻环境作用效应的结构形式和构造措施，包括：混凝土保护
层、抗裂设计、防排水和后张预应力体系的多重防护措施等； 
5 必要时采取防腐蚀附加措施。 
条文说明 
公路工程混凝土结构耐久性设计步骤如图3.0.1a 所示。 
3.0.2 根据构件所处的局部环境条件，应分区、分部位进行耐久性设计。 
条文说明 
当公路工程混凝土结构不同构件受环境作用差异较大时，例如，由于大桥或
长桥的不同桥段所处位置和局部环境特点的不同，其环境类别与作用等级可能存
在明显差异，应分区进行耐久性设计。当桥梁沿高度方向所受环境作用变化较大
时，例如，对于位于水中的桥墩，可分为水下区、水位变动区（浪溅区）和大气
区分别进行耐久性设计。

【第 13 页|正文页 4】
3 基本规定 
6 
 
图3.0.1a 公路工程混凝土结构耐久性设计的一般步骤 
注：实线框图步骤为耐久性设计的必选项，虚线框图步骤为可选项。 
桥梁结构 §6 
隧道结构 §7 
混凝土 §5.3 
材料耐久性 
指标和构造
措施确定 
构件种类划分 §3 
环境条件确定 §4.2 
设计使用年限确定 §3 
环境类别 
作用等级 
可更换 
不可更换 
易更换 
难更换 
水泥、砂石、矿物掺合料、
拌和水、外加剂 
强度等级、配合比、氯离子
含量、碱含量和硫酸盐含量 
补充指标：抗冻耐久性指
数、电通量、氯离子扩散系
数、耐磨性能 
混凝土保护层厚度 §6.2、7.2 
裂缝宽度限值 §6.3、7.3 
确定环境参数 
水泥基灌浆料 §5.4 
原材料 §5.2 
材
料
耐
久
性
要
求 
结
构
物
耐
久
性
要
求 
后张预应力 §6.5 
构造措施 §6.4、7.4 
根
据
环
境
特
点
和
设
计
需
求
 
防腐蚀附加 
措施选取 §8 
涂层钢筋或耐蚀钢筋 §8.2 
钢筋阻锈剂 §8.3 
混凝土表面处理 §8.4 
透水模板衬里 §8.5 
电化学保护 §8.6

File: library_data/gonglu/038-公路工程混凝土结构耐久性设计规范-JTGT3310-2019/chapters/ch03-基本规定.md
# 章 3:基本规定
# 规范: (038-公路工程混凝土结构耐久性设计规范-JTGT3310-2019) | 页码:PDF 14-18 | 正文页 5-9
# 条文范围:3.0.3-4.2.3
# 类型:正文
# 生成:spec.py index 2026-08-26 | 页内标记【第 N 页】用于回源

【第 14 页|正文页 5】
3 基本规定 
7 
3.0.3 对于公路工程混凝土结构的常规耐久性设计，应按照本规范规定执行。当
需要验算钢筋锈蚀、混凝土开裂和混凝土保护层剥落三类耐久性极限状态时，可
参照附录A 进行结构构件使用年限或保护层厚度的定量计算。 
3.0.4 对于耐久性有特殊要求，或设计使用年限、环境条件超越本规范规定的混
凝土结构应进行专门的耐久性研究和论证。 
3.0.5 公路工程混凝土结构的设计使用年限，应按表3.0.5 的规定选用。对有特
殊要求的结构，其设计使用年限可在上述规定的基础上，经技术经济论证后予以
适当调整。 
表3.0.5 公路工程混凝土结构设计使用年限（年） 
公路等级 
桥涵主体结构/衬砌、洞门等隧道主体结构 
可更换构件 
桥涵 
隧道 
特大桥 
大桥 
特长隧道 
长隧道 
中隧道 
中桥 
短隧道 
小桥 
涵洞 
斜拉索、
吊索、系
杆等 
栏杆、伸
缩缝、支
座等 
内边水沟、
电缆沟槽、
盖板等 
高速公路 
一级公路 
100 
100 
100 
100 
50 
20 
15 
30 
二级公路 
100 
100 
50 
100 
30 
三级公路 
100 
100 
50 
50 
30 
四级公路 
100 
50 
50 
50 
30 
条文说明 
本条的设计使用年限参照了《公路工程技术标准》(JTG B01-2014）的规定。
对于一些特别重要的公路工程混凝土结构，或在业主有特殊要求时，其设计使用
年限可以大于100 年。如：港珠澳大桥的设计使用年限为120 年。 
3.0.6 公路桥涵结构构件，应依据其更换难易程度确定设计使用年限，宜按表
3.0.6 的规定划分为主体结构和可更换构件，可更换构件划分为难更换和易更换
构件两类。不可更换构件的设计使用年限应按照表3.0.5 的规定选用。难更换构
件的设计使用年限不应小于20 年，易更换构件不应小于15 年。 
表3.0.6 公路桥涵结构构件可更换性一览表 
构件名称 
主体结构 
可更换构件 
难更换 
易更换 
桥梁上部
结构构件 
梁桥 
混凝土主梁 
√ 
 
 
体外预应力筋 
 
√ 
 
拱桥 
桥面系混凝土构件
 
√

【第 15 页|正文页 6】
3 基本规定 
8 
（梁、板） 
主拱圈 
√ 
 
 
拱上立柱 
√ 
 
 
吊杆（索） 
 
√ 
√ 
系杆 
√ 
√ 
 
斜拉桥 
混凝土索塔 
√ 
 
 
主梁 
√ 
 
 
斜拉索 
 
√ 
 
悬索桥 
塔 
√ 
 
 
主缆 
√ 
 
 
锚碇 
√ 
 
 
加劲梁 
√ 
 
 
索鞍 
√ 
 
 
吊杆（索） 
 
√ 
√ 
桥面铺装 
 
 
√ 
排水系统 
 
 
√ 
护栏/栏杆 
 
 
√ 
伸缩缝 
 
 
√ 
支座 
 
√ 
√ 
桥梁下部
结构构件 
帽梁 
√ 
 
 
立柱/立柱间系梁 
√ 
 
 
承台 
√ 
 
 
基础 
√ 
 
 
桥台/挡土墙 
√ 
 
 
排水系统 
 
 
√ 
注：1 可根据技术发展水平及经济性，适当变更表中构件的可更换难易程度； 
2 拱桥和悬索桥吊杆（索）的更换难易程度需根据吊杆索体及锚固端构造确定，成品拉索类吊杆多为
易更换；拱桥现浇混凝土系杆不可更换，成品拉索类系杆难于更换； 
3 未列入表中的构件，由业主或设计人员视实际情况确定其更换难易程度； 
4 大吨位的盆式支座、减隔震支座等一般难于更换，小吨位的板式或盆式橡胶支座一般易于更换。 
3.0.7 公路隧道结构构件，宜按表3.0.7 的规定划分为不可更换构件和可更换构
件。不可更换构件的设计使用年限应按照表3.0.5 的规定选用。可更换构件的设
计使用年限不应小于30 年。 
表3.0.7 公路隧道结构构件可更换性一览表 
 
构件名称 
主体结构 
可更换构件 
明挖法隧道 
框架结构 
底板 
√ 
 
侧墙 
√ 
 
顶板 
√

【第 16 页|正文页 7】
3 基本规定 
9 
拱形结构 
拱墙 
√ 
 
仰拱 
√ 
 
仰拱填充 
 
√ 
钻爆法隧道 
喷锚衬砌 
喷射混凝土 
√ 
 
锚杆 
√ 
 
钢筋网 
√ 
 
模筑混凝土
衬砌 
仰拱 
√ 
 
拱墙 
√ 
 
仰拱填充 
 
√ 
盾构法隧道 
预制混凝土管片 
√ 
 
其他预制件（如箱涵、口子件） 
 
√ 
洞门、路面及附属
构件 
洞门 
√ 
 
水泥混凝土路面/车道板 
 
√ 
排水沟、电缆沟的沟壁与盖板 
 
√ 
注：1 可根据技术发展水平及经济性，适当变更表中构件的可更换程度；  
2 未列入表中的构件，由业主或设计人员视实际情况确定其更换难易程度。

【第 17 页|正文页 8】
4 环  境 
10 
4 环境 
4.1 一般规定 
4.1.1 混凝土结构的耐久性设计应根据结构所处区域和环境特点，确定环境类别，
并根据环境调研结果确定结构构件所处的环境作用等级。 
条文说明 
结构所处区域和环境特点是判断和确定结构所属环境类别的基本依据。对于
有分区、分部位进行耐久性设计要求的公路工程混凝土结构，比如：跨江或跨海
长桥，其引桥、航道区或桥墩的水上和水下区域所处的局部环境特点并不相同，
因而虽然同属一类环境类别，但各构件所属的环境作用等级不尽相同。因此，在
确定了环境类别之后，再根据本规范规定和进一步的环境调研结果，判断构件所
处的环境作用等级。 
4.1.2 当结构和构件受到多种环境共同作用时，应分别满足每种环境类别单独作
用下的耐久性要求。 
条文说明 
多种环境因素的耦合作用，可能加剧劣化作用。但目前尚无明确的耦合作用
下的劣化定量研究成果。因此，本规范将满足每种环境类别下最不利条件的规定
作为耐久性基本要求。 
4.2 环境类别与作用等级 
4.2.1 公路工程混凝土结构环境类别应按表4.2.1 的规定进行确定。 
表4.2.1 环境类别 
环境类别 
劣化机理 
名称 
符号 
一般环境 
Ⅰ 
混凝土碳化 
冻融环境 
Ⅱ 
反复冻融导致混凝土损伤 
近海或海洋氯化物环境 
Ⅲ 
海洋环境下的氯盐引起钢筋锈蚀 
除冰盐等其他氯化物环境 
Ⅳ 
除冰盐等氯盐引起钢筋锈蚀 
盐结晶环境 
Ⅴ 
硫酸盐在混凝土孔隙中结晶膨胀导致混凝土损伤 
化学腐蚀环境 
Ⅵ 
硫酸盐和酸类等腐蚀介质与水泥基发生化学反应导致混凝土损伤

【第 18 页|正文页 9】
4 环  境 
11 
磨蚀环境 
Ⅶ 
风沙、流水、泥沙或流冰摩擦、冲击作用造成混凝土表面损伤 
条文说明 
混凝土结构耐久性设计与结构所处环境类别有直接关系。国内外规范中的环
境分类方法大多根据结构工作环境情况、劣化机理、形态以及各行业传统经验制
定。本规范根据环境对钢筋和混凝土材料的劣化机理，将公路工程混凝土结构常
见的环境类别归纳为七大类，用罗马字母表示。 
4.2.2 环境作用等级的确定宜根据表4.2.2 的规定，选取适宜因素，对最近3
年的环境状况和数据开展进一步调研。对于有特殊要求或重大工程结构，可以开
展专题研究。 
表4.2.2 环境调研的内容 
环境类别 
调研内容 
名称 
符号 
一般环境 
Ⅰ 
年平均相对湿度、与水接触程度 
冻融环境 
Ⅱ 
最冷月平均气温、日温差、饱水程度、雨雪和雨淋程度 
近海或海洋氯化物环境 
Ⅲ 
年平均气温、最热月平均气温、最冷月平均气温、距海岸线距离、
构件所处海水环境位置 
除冰盐等其他氯化物环境 
Ⅳ 
水体中氯离子浓度 
盐结晶环境 
Ⅴ 
硫酸根离子浓度（含量）、有无干湿交替作用、日温差 
化学腐蚀环境 
Ⅵ 
水体中、土体中的化学侵蚀物质浓度（含量）、水、酸雨的酸碱度 
磨蚀环境 
Ⅶ 
风力等级、年累计刮风天数、河道汛期含砂量、流冰量 
4.2.3 环境对公路工程混凝土结构的作用程度应采用环境作用等级表达，并应按
表4.2.3 的规定进行划分。 
表4.2.3 环境作用等级划分 
环境类别 
环境作用影响程度 
名称 
符号 
A 
轻微 
B 
轻度 
C 
中度 
D 
严重 
E 
非常严重 
F 
极端严重 
一般环境 
Ⅰ 
Ⅰ-A 
Ⅰ-B 
Ⅰ-C 
— 
— 
— 
冻融环境 
Ⅱ 
— 
— 
Ⅱ-C 
Ⅱ-D 
Ⅱ-E 
— 
近海或海洋氯化物环境 
Ⅲ 
— 
— 
Ⅲ-C 
Ⅲ-D 
Ⅲ-E 
Ⅲ-F 
除冰盐等其他氯化物环境 
Ⅳ 
— 
— 
Ⅳ-C 
Ⅳ-D 
Ⅳ-E 
— 
盐结晶环境 
Ⅴ 
— 
— 
— 
Ⅴ-D 
Ⅴ-E 
Ⅴ-F 
化学腐蚀环境 
Ⅵ 
— 
— 
Ⅵ-C 
Ⅵ-D 
Ⅵ-E 
Ⅵ-F 
磨蚀环境 
Ⅶ 
— 
— 
Ⅶ-C 
Ⅶ-D 
Ⅶ-E 
Ⅶ-F

File: library_data/gonglu/038-公路工程混凝土结构耐久性设计规范-JTGT3310-2019/chapters/ch04-环境.md
# 章 4:环境
# 规范: (038-公路工程混凝土结构耐久性设计规范-JTGT3310-2019) | 页码:PDF 19-30 | 正文页 10-21
# 条文范围:4.3-5.2.3
# 类型:正文
# 生成:spec.py index 2026-08-26 | 页内标记【第 N 页】用于回源

【第 19 页|正文页 10】
4 环  境 
12 
4.3 一般环境 
4.3.1 一般环境下混凝土结构耐久性设计，应控制正常大气作用下混凝土碳化引
起的钢筋锈蚀。 
4.3.2 一般环境下公路工程混凝土结构的环境作用等级划分应按表4.3.2 的规
定执行。 
表4.3.2 一般环境的作用等级 
环境作用等级 
环境条件 
Ⅰ-A 
干燥环境（0＜RH≤20%）； 
极湿润环境（80%＜RH＜100%）； 
永久的静水浸没环境 
Ⅰ-B 
较干燥环境（20％＜RH≤40%）； 
湿润环境（60％＜RH≤80%） 
Ⅰ-C 
干湿交替环境； 
较湿润环境（40%＜RH≤60） 
注：1 表中RH为年平均相对湿度； 
2 干湿交替环境下的桥梁构件指处于水位变动区和浪溅区的桥墩、桥台等构件。 
条文说明 
本条部分参照了西部交通建设科技项目《桥梁耐久性关键技术研究》的成果
和《公路桥梁混凝土结构耐久性设计指南》。由于CO2 浓度、温度和相对湿度是
影响混凝土碳化的主要环境因素，其中，相对湿度的影响最为显著。对于暴露于
一般环境中的混凝土桥隧结构而言，CO2 浓度的差异较小，而温度的影响是以相
对湿度为前提的。因此，将相对湿度作为一般环境类别作用等级划分的主要依据。 
表4.3.2a 一般环境作用等级的构件示例 
环境作用
等级 
构件示例 
桥涵 
隧道 
I-A 
常年干燥、低湿度环境中的构件； 
所有表面均永久处于静水体中的构件； 
埋入土中、温湿度相对稳定的基础构件 
桥梁上部结构、处于静水体中的桥墩水
下部分 
距洞口段距离＞200m 的洞身衬砌 
I-B 
不接触或偶尔接触雨水的构件； 
埋入土中、温湿度相对稳定的基础构件 
桥墩等下部结构 
距洞口段距离≤200m 的洞身衬砌 
I-C 
表面频繁淋雨、结露或频繁与水接触的构件； 
靠近地表、湿度受地下水位影响的构建

【第 20 页|正文页 11】
4 环  境 
13 
 
处于水位变动区和浪溅区的桥墩 
洞口段衬砌 
注：隧道洞口段具体长度按实际调研情况和经验确定。 
4.4 冻融环境 
4.4.1 冻融环境下混凝土结构耐久性设计，应控制混凝土遭受长期冻融循环作用
引起的损伤。 
4.4.2 长期与水直接接触并可能发生反复冻融循环的混凝土结构构件，应考虑冻
融环境的作用。冻融环境下混凝土结构的环境作用等级划分应按表4.4.2 的规定
执行。 
表4.4.2 冻融环境的作用等级 
环境作用等级 
环境条件 
Ⅱ-C 
微冻地区（-3℃≤t≤2.5 ℃）且△t＞10℃，混凝土中度饱水 
Ⅱ-D 
微冻地区（-3℃≤t≤2.5 ℃）且△t＞10℃，混凝土高度饱水 
寒冷地区（-8℃＜t＜-3℃）和严寒地区（t≤-8℃）且△t＞10℃，混凝土中度饱水 
Ⅱ-E 
寒冷地区（-8℃＜t＜-3℃）和严寒地区（t≤-8℃）且△t＞10℃，混凝土高度饱水 
注：1 表中t为最冷月平均气温，△t为日温差； 
2 中度饱水指冰冻前偶受水或受潮，混凝土内饱水程度不高；高度饱水指冰冻前长期或频繁接触水或
湿润，混凝土内高度水饱和。 
条文说明 
表4.4.2a 冻融环境作用等级的构件示例 
环境作用等级 
构件示例 
桥涵 
隧道 
Ⅱ-C 
受雨淋构件的竖向表面 
主梁腹板、桥墩 
洞口段衬砌 
Ⅱ-D 
水位变动区的构件，频繁受雨淋构件的水平表面 
承台 
距洞口段距离≤200m 的洞身衬砌 
受雨淋构件的竖向表面 
主梁腹板、桥墩 
洞口段衬砌 
Ⅱ-E 
水位变动区构件，频繁受雨淋构件的水平表面 
承台 
距洞口段距离≤200m 的洞身衬砌

【第 21 页|正文页 12】
4 环  境 
14 
4.4.3 同一结构，位于冰冻线以上土中的混凝土结构构件，其环境作用等级可根
据实际情况和经验适当降低。 
条文说明 
冰冻线指土层中冻土与非冻土的分界线。地表到冰冻线的距离为冻结深度。 
4.5 近海或海洋氯化物环境 
4.5.1 近海或海洋氯化物环境下混凝土结构耐久性设计，应控制因海水或大气中
的氯盐侵蚀而产生的钢筋锈蚀。 
4.5.2 近海或海洋氯化物环境下，混凝土结构的环境作用等级划分应按表4.5.2
的规定执行，或根据构件表面的氯离子浓度依据实际条件和工程经验划分环境作
用等级。 
表4.5.2 近海或海洋氯化物环境的作用等级 
环境作用等级 
环境条件 
Ⅲ-C 
永久浸没于海水或埋于土中 
盐雾影响区：涨潮线以外300m～1.2km范围内的陆上环境 
Ⅲ-D 
轻度盐雾区：距平均水位15m高度以上的海上大气环境； 
涨潮岸线以外100～300m范围内的陆上环境 
Ⅲ-E 
重度盐雾区：距平均水位15m高度以内的海上大气环境； 
离涨潮岸线100m以内的陆上环境 
非炎热地区（年平均温度低于20℃）的潮汐区和浪溅区 
Ⅲ-F 
炎热地区（年平均温度高于20℃）的潮汐区和浪溅区 
注：1 近海或海洋环境中的水下区、潮汐区、浪溅区和大气区的划分，按照现行标准《海港工程混凝土结
构防腐蚀技术规范》（JTJ 275）的规定执行；近海或海洋环境的土中区指海底以下或近海的陆区地下，其
地下水体中的盐类成分与海水相近； 
2 靠近海岸的陆上建筑物，盐雾对混凝土构件的作用尚应考虑风向、地貌等因素； 
3 内陆盐湖中氯化物的环境作用等级可按上表确定。 
条文说明 
盐雾影响区、轻度盐雾区和重度盐雾区的划分，理论上应以构件表面的氯离
子浓度作为依据。但目前尚缺乏可靠的定量化研究成果，因此本规范采用距离划
分不同盐雾区。 
表4.5.2a 近海或海洋氯化物环境作用等级的构件示例

【第 22 页|正文页 13】
4 环  境 
15 
环境作用等级 
构件示例 
桥涵 
隧道 
Ⅲ-C 
海水水体中、土体中或深海、海底的构件 
桥墩、基础 
距洞口段距离＞200m 的洞身；海底隧道构件 
近海大气区的桥隧结构构件 
梁、桥墩 
距洞口段距离＞200m 的洞身衬砌 
Ⅲ-D 
近海大气区的桥隧结构构件 
梁、桥墩 
洞口段衬砌 
Ⅲ-E 
近海大气区的桥隧结构构件 
梁、桥墩；近海涵洞 
洞口段衬砌 
海水水体中的桥隧结构构件 
桥墩、承台、基础 
洞口段衬砌 
Ⅲ-F 
海水水体中的桥隧结构构件 
桥墩、承台、基础 
洞口段衬砌 
 
4.5.3 一侧接触海水或含有海水土体、另一侧接触空气的海中或海底隧道钢筋混
凝土结构构件，其环境作用等级不宜低于Ⅲ-E。 
4.5.4 江河入海口附近水域的含盐量应根据实测确定，当含盐量明显低于海水时，
其环境作用等级可根据具体情况较表4.5.2 的规定降低一级。 
4.6 除冰盐等其他氯化物环境 
4.6.1 除冰盐等其他氯化物环境下混凝土结构耐久性设计，应控制除冰盐和地下
水体中、土体中的氯盐对钢筋混凝土结构中钢筋的锈蚀。 
4.6.2 除冰盐等其他氯化物环境下混凝土结构的环境作用等级划分，在有环境资
料和既有工程调查资料的情况下，应按实际环境条件参照表4.6.2 的规定执行。
无环境和既有工程调查资料时，可按本表规定执行。 
表4.6.2 除冰盐等其他氯化物环境的作用等级 
环境作用等级 
环境条件

【第 23 页|正文页 14】
4 环  境 
16 
Ⅳ-C 
受除冰盐盐雾作用； 
四周浸没于含氯化物的地下水体； 
接触较低浓度氯离子水体（Cl
-浓度：100mg/l～500mg/l），且有干湿交替 
接触较低含量氯离子的盐渍土体（Cl
-含量：150mg/kg～750mg/kg） 
Ⅳ-D 
受除冰盐水溶液直接溅射； 
接触较高浓度氯离子水体（Cl
-浓度：500mg/l～5000mg/l），且有干湿交替 
接触较高含量氯离子的盐渍土体（Cl
-含量：750mg/kg～7500mg/kg） 
Ⅳ-E 
直接接触除冰盐溶液； 
接触高浓度氯离子水体（Cl
-浓度＞5000mg/l），且有干湿交替 
接触高含量氯离子的盐渍土体（Cl
-含量＞7500mg/kg） 
注：1 水体中氯离子的浓度测定方法按现行标准《铁路工程水质分析规程》（TB 10104）的相关规定执行，
土体中氯离子含量测定方法按现行标准《铁路工程岩土化学分析规程》（TB 10103）的相关规定执行； 
2 除冰盐环境的作用等级与冬季喷洒除冰盐的具体用量和频度有关，可根据具体情况作出调整。 
条文说明 
公路上的盐雾或悬浮微粒是行驶车辆的轮胎把盐水或者干盐粒卷起并抛向
空气时产生的。车辆在行驶时引起的大气湍流形成一个由湿或干盐粒组成的垂直
气柱，再由风把这些盐粒带离公路、飘向远方。相关研究表明：大的盐水水珠一
般降落在公路附近15m 的区域内，该区域被称为“飞溅区”。较小的水珠和干盐
粒能够迁移到距离公路1000m 的范围内。 
表4.6.2a 除冰盐等其他氯化物环境作用等级的构件示例 
环境作用
等级 
构件示例 
桥涵 
隧道 
Ⅳ-C 
地下水中构件； 
距离行车道10m～20m 范围内的构件 
行车进口方向，距离洞口段≤
1000m、接触盐雾的构件 
桥墩、承台、基础 
洞口段、基础 
Ⅳ-D 
行车道两侧≤10m 的构件； 
护栏、护墙、桥墩、涵台、涵洞内壁 
洞口段 
桥墩 
洞口段 
Ⅳ-E 
桥面板、与含盐渗漏水接触的桥梁帽梁、
桥墩顶面 
车道板 
桥墩 
洞口段

【第 24 页|正文页 15】
4 环  境 
17 
4.7 盐结晶环境 
4.7.1 盐结晶环境下混凝土结构耐久性设计，应控制混凝土在近地面区域，因硫
酸盐结晶导致的混凝土膨胀破坏。 
条文说明 
盐类对混凝土的膨胀破坏机理分为物理和化学破坏两种。一方面，硫酸盐与
水泥水化产物Ca（OH）2和水化铝酸钙发生化学反应生成石膏和钙钒石，体积膨
胀而使混凝土开裂剥落；另一方面，在干湿交替作用下，侵入混凝土孔隙中的硫
酸盐溶液随着浓度增加达到过饱和而结晶，对孔壁产生极大的结晶压力，使混凝
土破坏。因此，处于干燥、多风、日夜温差大环境下的混凝土结构，其距离地表
或水面约1m 区内的毛细吸附区，或一面接触高浓度硫酸盐的环境水或环境土而
另一面临空的薄壁混凝土结构，多遭受盐结晶破坏。盐结晶破坏程度与环境水和
土中硫酸盐浓度、环境温度及混凝土表面干湿交替程度有关。 
4.7.2 盐结晶环境下公路工程混凝土结构的环境作用等级划分应按表4.7.2 的
规定执行。 
表4.7.2 盐结晶环境的作用等级 
环境作用等级 
环境条件 
水体中SO4
2-浓度（mg/L） 
土体中SO4
2-浓度（水溶值）（mg/kg） 
Ⅴ-D 
△t≤10℃，有干湿交替作用的盐土环境 
200～2000 
300～3000 
Ⅴ-E 
△t≤10℃，有干湿交替作用的盐土环境 
2000～4000 
3000～6000 
Ⅴ-F 
△t＞10℃，干湿交替作用频繁的高含盐量盐土环境 
4000～10000 
6000～15000 
注：1 表中△t为日温差； 
2 水体中硫酸根离子的浓度测定方法按现行标准《铁路工程水质分析规程》（TB 10104）的相关规定
执行，土体中硫酸根离子含量测定方法按现行标准《铁路工程岩土化学分析规程》（TB 10103）的相关规
定执行。 
条文说明 
表4.7.2a 盐结晶环境作用等级的构件示例 
环境作用等级 
构件示例

【第 25 页|正文页 16】
4 环  境 
18 
桥涵 
隧道 
Ⅴ-D 
处于盐湖水体中的桥墩、墩台； 
与含盐土体接触的桥墩、墩台 
处于盐湖水体中的桥墩、墩台； 
与含盐土体接触的洞门、衬砌、车
道板 
Ⅴ-E 
Ⅴ-F 
 
4.7.3 当混凝土结构处于极高含盐地区（水体中SO4
2-浓度大于10000mg/L 或土体
中SO4
2-含量大于15000mg/kg），其耐久性技术措施应通过专门的试验和研究确
定。 
4.7.4 对于盐渍土地区的混凝土结构，埋入土中的混凝土应按化学腐蚀环境考虑；
露出地表的毛细吸附区内的混凝土应按盐结晶环境考虑。 
4.7.5 对于一面接触含盐环境水（或土）而另一面临空且处于大气干燥或多风环
境中的薄壁混凝土结构（如隧道衬砌），接触含盐环境水（或土）的混凝土按遭
受化学侵蚀环境作用考虑，临空面的混凝土按遭受盐类结晶破坏环境作用考虑。 
4.8 化学腐蚀环境 
4.8.1 化学腐蚀环境下混凝土结构的耐久性设计，应控制混凝土遭受SO4
2-、Mg
2+、
CO2、pH 值等化学物质长期侵蚀引起的损伤。 
4.8.2 水体中硫酸盐和酸类物质环境作用等级划分应按表4.8.2 的规定执行。 
表4.8.2 水体中硫酸盐和酸类物质的作用等级 
环境作用
等级 
非干旱、非高寒地区的干湿交替环境 
干旱、高寒地区 
水体中SO4
2-浓
度（mg/L） 
水体中Mg
2+浓度
（mg/L） 
水体的pH 值 
水体中侵蚀性
CO2浓度（mg/L） 
水体中SO4
2-浓度
（mg/L） 
Ⅵ-C 
≥200 
≤1000 
≥300 
≤1000 
≤6.5 
≥5.5 
≥15 
≤30 
≥200 
≤500 
Ⅵ-D 
＞1000 
≤4000 
＞1000 
≤3000 
＜5.5 
≥4.5 
＞30 
≤60 
＞500 
≤2000 
Ⅵ-E 
＞4000 
≤10000 
＞3000 
＜4.5 
≥4.0 
＞60 
≤100 
＞2000 
≤5000 
Ⅵ-F 
＞10000 
≤20000 
— 
— 
— 
— 
注：1 水体中硫酸根离子SO4
2-的浓度测定方法按现行标准《铁路工程水质分析规程》（TB 10104）的相关
规定执行； 
2 干旱区指干燥度系数大于2.0的地区，高寒地区指海拔3000m以上的地区； 
3 对于处于非干旱、高寒地区的结构构件，表中硫酸根浓度对应的环境条件为干湿交替环境；若处于
无干湿交替环境作用（长期浸没于地表或地下水体中）时，可按表中作用等级降低一级；

【第 26 页|正文页 17】
4 环  境 
19 
4 在高水压条件下应提高相应的环境作用等级； 
4.8.3 当混凝土结构构件处于硫酸根离子浓度大于1500mg/L 的流动水或pH 值小
于3.5 的酸性水体中时，应在混凝土表面采取专门的防腐蚀附加措施。 
4.8.4 土体中硫酸盐的环境作用等级划分应符合相关规定或满足表4.8.4 的要
求。 
表4.8.4 土体中硫酸的作用等级 
环境作用等级 
土体中SO4
2-含量（水溶值）（mg/kg） 
非干旱高寒地区的干湿交替环境 
干旱、高寒地区 
Ⅵ-C 
≥300 
≤1500 
≥300 
≤750 
Ⅵ-D 
＞1500 
≤6000 
＞750 
≤3000 
Ⅵ-E 
＞6000 
≤15000 
＞3000 
≤7500 
Ⅵ-F 
＞15000 
≤30000 
— 
注：1 土体中硫酸根离子含量测定方法按现行标准《铁路工程岩土化学分析规程》（TB 10103）的相关规
定执行； 
2 干旱区指干燥度系数大于2.0的地区，高寒地区指海拔3000m以上的地区； 
3 当混凝土结构构件处于弱透水土体中时，土体中硫酸根离子（参考表4.8.4）、水体中镁离子、水体
中侵蚀性二氧化碳及水的pH值（参考表4.8.2）的作用等级可按相应的等级降低一级。 
4.8.5 受硫化氢气体或腐蚀性液体侵蚀的混凝土涵洞及构件，根据其严重程度宜
按环境作用等级Ⅵ-D 或Ⅵ-E 考虑。 
4.8.6 大气污染对混凝土结构的环境作用等级划分应按表4.8.6 的规定执行。 
表4.8.6 大气污染的作用等级 
环境作用等级 
环境条件 
Ⅵ-C 
汽车或机车尾气严重 
Ⅵ-D 
酸雨（雾、露）pH 值≥4.5 的酸雨地区 
Ⅵ-E 
酸雨（雾、露）pH 值＜4.5 的酸雨地区 
注：酸雨是指pH年均值低于5.6的降水。酸雨pH值的测量，按照现行国家标准《酸雨观测规范》（GB/T 19117）
的规定执行。 
条文说明 
根据国家环境保护部最新的2015 年《中国环境状况公报》，酸雨可以分为酸
雨（降水pH 年均值低于5.6）、较重酸雨（降水pH 年均值低于5.0）和重酸雨（降
水pH 年均值低于4.5）三类。我国酸雨区面积约为72.9 万平方千米，占国土面

【第 27 页|正文页 18】
4 环  境 
20 
积的7.6%，主要分布在长江以南-云贵高原以东地区，主要包括浙江、上海、江
西、福建的大部分地区，湖南中东部、重庆南部、江苏南部和广东中部。 
 
图4.8.6a 全国降水pH 年均值等值线分布示意图（2015 年） 
 
表4.8.6a 大气污染作用等级的构件示例 
环境作用等级 
构件示例 
桥涵 
隧道 
Ⅵ-C 
— 
洞身构件 
Ⅵ-D 
梁、板、桥墩的迎雨面；桥面板 
洞口段 
Ⅵ-E 
梁、板、桥墩的迎雨面；桥面板 
洞口段 
 
4.8.7 对于化学腐蚀环境，当受多个化学腐蚀物质作用时，以其中单项作用最高
的环境作用等级作为化学腐蚀环境的设计作用等级；当存在两个以上作用等级均
达到最高等级时，应提高一级。 
4.9 磨蚀环境 
4.9.1 磨蚀环境下混凝土结构耐久性设计，应控制混凝土遭受风或水中夹杂物的
摩擦、切削、冲击等作用导致的磨蚀。 
4.9.2 磨蚀环境下桥涵结构的环境作用等级划分应按表4.9.2 的规定执行。

【第 28 页|正文页 19】
4 环  境 
21 
表4.9.2 磨蚀环境的作用等级 
环境作用等级 
环境条件 
Ⅶ-C 
风蚀（有砂情况）：风力等级≥7 级，且年累计刮风天数大于90d 的风沙地区 
Ⅶ-D 
风蚀（有砂情况）：风力等级≥9 级，且年累计刮风天数大于90d 的风沙地区 
泥砂石磨蚀：汛期含砂量200～600 kg/m
3的河道 
Ⅶ-E 
流冰磨蚀：有强烈流冰撞击的河道（冰层水位线下0.5m～冰层水位线上1.0m） 
泥砂石磨蚀：汛期含砂量600～1000 kg/m
3的河道 
Ⅶ-F 
风蚀（有砂情况）：风力等级≥11 级，且年累计刮风天数大于90d 的风沙地区 
泥砂石磨蚀： 
汛期含砂量＞1000 kg/m
3的河道及漂块石等撞击的河道； 
泥石流地区及西北戈壁荒漠区洪水期间夹杂大量粗颗粒砂石的河道 
注：1 风沙地区包括沙漠和沙地。沙漠是指地表大面积为风积的疏松沙所覆盖的荒漠地区；沙地是指地表
为大面积的疏松沙所覆盖的草原地区； 
2 磨蚀环境下，混凝土的耐磨性能宜按照现行标准《公路工程水泥及水泥混凝土试验规程》（JTG E30）
和《水泥胶砂耐磨性试验方法》（JC/T 421）的规定执行。 
条文说明 
对于我国的黄河、松花江、乌苏里江等河流，每年冬季或春季，由于水流的
作用带动冰块向下流游动，当河堤狭窄时冰层堆积，造成对堤坝或桥墩的压力过
大，形成凌汛。所以，对可能遭受冰凌危害的混凝土结构构件，宜采取局部加固
或破碎大块流冰等措施避免冰凌撞击而给构件造成损伤。 
表4.9.2a 磨蚀环境作用等级的构件示例 
环境作用等级 
桥涵构件示例 
Ⅶ-C 
主梁、桥墩（水位变动区以上的部位） 
Ⅶ-D 
处于水下区的桥墩、局部冲刷线以上的承台和桩基 
Ⅶ-E 
处于水位变动区的桥墩 
处于水下区的桥墩、局部冲刷线以上的承台和桩基 
Ⅶ-F 
主梁、桥墩（水位变动区以上的部位） 
处于水下区的桥墩、局部冲刷线以上的承台和桩基 
4.9.3 为防止凌汛、凌洪的危害，宜对可能遭受凌汛影响的构件部位采取适当防
护措施。

【第 29 页|正文页 20】
5 材  料 
22 
5 材料 
5.1 一般规定 
5.1.1 公路工程混凝土结构设计时，除给出混凝土力学性能指标的要求外，还应
考虑混凝土结构耐久性需求，进行原材料的选取、性能指标的检评，并应对混凝
土的耐久性能指标提出明确要求。 
5.1.2 处于近海或海洋氯化物环境下的公路工程混凝土结构，可选用海工混凝土。 
5.2 原材料 
5.2.1 进行耐久性设计时，水泥宜符合下列规定： 
1 应根据公路工程混凝土结构物的性能与特点、结构物所处环境及施工条件，
选择合适的水泥品种；水泥强度等级应与混凝土设计强度等级相适应。 
2 对环境作用等级为D 级及以上的混凝土结构，宜增加矿物掺合料用量。 
3 硅酸盐水泥或普通硅酸盐水泥的细度不宜超过350m
2/kg；水泥中铝酸三钙
（C3A）含量不宜超过8%（海水中不宜超过5%）。大体积混凝土宜采用硅酸二钙
（C2S）含量相对较高的水泥。 
4 应选用质量稳定、低水化热和碱含量偏低的水泥。水泥的碱含量（按Na2O
量计）不宜超过0.6%。 
条文说明 
矿物掺合料可替代部分水泥，以减少水泥用量，因而可降低水泥的水化热，
降低混凝土升温；矿物细掺料中含有的二氧化硅和氧化铝，与水泥中的石膏及水
泥水化生成的氧化钙反应，可提高混凝土的后期强度；混凝土中掺入矿物细掺料
后，可提高粘聚性，另外如粉煤灰等需水量小的掺合料还可以降低混凝土的水胶
比，提高混凝土的耐久性；同时，试验证明，矿物掺合料掺量较大时，可以有效
地抑制碱-骨料反应。 
为改善混凝土的体积稳定性和抗裂性，应对混凝土细度、水化热和矿物组成
含量进行控制。水泥中的铝酸三钙（C3A）水化迅速，虽然早期强度较高，但是
其水化热大、收缩变形大，易导致混凝土水化热过大，提高开裂的风险，因此需
控制水泥中铝酸三钙的含量。水泥中的硅酸三钙（C3S）含量一般超过50%，强度

【第 30 页|正文页 21】
5 材  料 
23 
高但水化热较大；而硅酸二钙（C2S）的后期强度较好，但其水化热较小，因此
对于大体积的混凝土构件，宜适当提高水泥中的C2S 的含量。 
5.2.2 进行耐久性设计时，粗、细集料应符合下列规定： 
1 宜选用质地坚硬、级配良好、粒径合格、吸水率低、颗粒洁净、有害杂质
含量少、无碱活性的粗、细集料，基本技术指标应按现行标准《公路桥涵施工技
术规范》（JTG/T F50）的相关要求执行。 
2 主体结构应使用无碱活性反应的集料，非主体结构宜避免采用有碱活性反
应的集料，或采取必要的控制措施。应对粗、细集料进行碱活性检验，具体试验
方法应符合现行标准《公路工程集料试验规程》（JTG E42）的规定。 
3 对处于环境作用等级为D 级及以上的近海或海洋氯化物环境、除冰盐等其
他氯化物环境中的公路工程混凝土结构，宜采用抗渗透性较好的岩石作为粗、细
集料。 
4 粗集料的最大公称粒径不应超过结构最小边尺寸的1/4 和钢筋最小净距
的3/4；在两层或多层密布钢筋结构中，不应超过钢筋最小净距的1/2。 
5.2.3 进行耐久性设计时，矿物掺合料应符合下列规定： 
1 宜综合考虑环境、施工等情况，使用优质粉煤灰、磨细矿渣、硅灰等矿物
掺合料或复合矿物掺合料。 
2 矿物掺合料中的碱含量应以其中的可溶性碱计算，按试样中碱的溶出量试
验确定；当无检测条件时，对于粉煤灰，应以其总碱量的1/6 计算粉煤灰中的可
溶性碱，对于矿渣，以总碱量的1/2 计算。 
3 公路工程混凝土结构宜采用F 类Ⅰ级或Ⅱ级粉煤灰。对普通钢筋混凝土，
粉煤灰烧失量不宜大于8%；需水量比不宜大于105%；Ⅰ级粉煤灰的45μ m 方孔
筛筛余不宜大于12%，Ⅱ级粉煤灰的筛余量不宜大于20%。粉煤灰其他相关技术
指标应符合现行国家标准《用于水泥和混凝土中的粉煤灰》
（GB/T 1596）的规定。 
4 磨细高炉矿渣的比表面积宜为350～450m
2/kg，需水量比不宜大于100%，
烧失量不应大于3％，此外氯离子含量不应大于0.02％。其他相关技术指标应按
现行标准《公路桥涵施工技术规范》（JTG/T F50）的相关要求执行。 
5 硅灰中的二氧化硅含量不宜小于85％，比表面积宜大于18000m
2/kg。其
他相关技术指标应按现行《公路桥涵施工技术规范》（JTG/T F50）的相关要求执

File: library_data/gonglu/038-公路工程混凝土结构耐久性设计规范-JTGT3310-2019/chapters/ch05-材料.md
# 章 5:材料
# 规范: (038-公路工程混凝土结构耐久性设计规范-JTGT3310-2019) | 页码:PDF 31-33 | 正文页 22-24
# 条文范围:5.2.4-5.3.3
# 类型:正文
# 生成:spec.py index 2026-08-26 | 页内标记【第 N 页】用于回源

【第 31 页|正文页 22】
5 材  料 
24 
行。硅灰宜与其他矿物掺合料复合使用，掺量不超过胶凝材料总量的10%。 
条文说明 
3 拌制混凝土和砂浆用粉煤灰按照类别分为：F 类（由无烟煤或烟煤煅烧收
集的粉煤灰）和C 类（由褐煤或次烟煤煅烧收集的粉煤灰，其氧化钙含量一般大
于10%），粉煤灰分为三个等级：Ⅰ级、Ⅱ级、Ⅲ级。Ⅰ级粉煤灰适用于钢筋混
凝土和预应力混凝土，Ⅱ级粉煤灰适用于钢筋混凝土和无筋混凝土，Ⅲ级则主要
用于强度低于C30 的无筋混凝土。为避免粉煤灰中的氧化钙CaO 与硫酸盐和铝酸
三钙反应生成钙钒石，体积膨胀而导致混凝土破坏，宜采用低钙粉煤灰（CaO≤
10%）。 
4 硅灰常用于配制高强或高耐磨的混凝土。单掺硅灰会增加低水胶比高强混
凝土的自收缩，且会加剧混凝土温升，通常在工程中与其他矿物掺合料复合使用。 
5.2.4 进行耐久性设计时，水应符合下列规定： 
1 混凝土用水应清洁，不应采用污水或pH 值小于5 的酸性水。严禁采用未
经处理的海水拌制钢筋混凝土和预应力混凝土。 
2 混凝土用水中不应含有影响水泥正常凝结与硬化的有害杂质、油脂、糖类
及游离酸类等；其他指标应符合现行标准《公路桥涵施工技术规范》
（JTG/T F50）
的相关规定。 
5.2.5 进行耐久性设计时，外加剂应符合下列规定： 
1 应根据使用目的和混凝土性能、原材料性能、施工条件、配合比等因素，
选择适宜外加剂，并通过试验及技术经济比较确定用量。 
2 当不同品种外加剂复合使用时，应事先通过试验验证其相容性及对混凝土
性能的影响。 
3 各种外加剂中的氯离子总含量不宜大于混凝土中胶凝材料总质量的 
0.02%，硫酸钠含量不宜大于减水剂干重的15%。 
4 减水剂宜采用聚羧酸系减水剂。 
5 防冻剂中的氯离子含量不应大于0.1%。 
条文说明 
与萘系减水剂相比，聚羧酸系减水剂具有更好的水泥适应性、掺量少、减水
率高、拌合物流动性好、混凝土坍落度损失低、环保等优点，更符合配制高性能

【第 32 页|正文页 23】
5 材  料 
25 
混凝土的要求。 
5.3 混凝土 
5.3.1 混凝土耐久性设计指标应包括：强度等级、配合比（水胶比、胶凝材料和
矿物掺合料用量）、氯离子含量、碱含量和硫酸盐含量。不同环境类别下的耐久
性设计指标宜按表5.3.1 的规定进行补充。 
表5.3.1 不同环境类别下的混凝土耐久性补充设计指标 
环境类别 
混凝土耐久性补充设计指标 
一般环境 
Ⅰ 
— 
冻融环境 
Ⅱ 
抗冻耐久性指数 
近海或海洋氯化物环境 
Ⅲ 
电通量或氯离子扩散系数 
除冰盐等其他氯化物环境 
Ⅳ 
电通量或氯离子扩散系数 
盐结晶环境 
Ⅴ 
抗硫酸盐结晶干湿循环次数 
化学腐蚀环境 
Ⅵ 
— 
磨蚀环境 
Ⅶ 
耐磨性能 
5.3.2 设计使用年限为100 年的桥涵结构和构件，其混凝土最低强度等级应符合
表5.3.2-1 的规定。设计使用年限为50 年和30 年的桥涵结构和构件，其混凝土
最低强度等级可在表5.3.2-1 的规定上降低一个等级（5MPa），但预应力混凝土
应不低于C40、钢筋混凝土应不低于C25。隧道结构的混凝土最低强度等级应符
合表5.3.2-2 的规定。 
表5.3.2-1 桥涵结构混凝土最低强度等级（100 年） 
环境名称 
环境作
用等级 
预应力混凝
土 
钢筋混凝土 
素混凝土 
上部结构 
下部结构 
梁、板、塔 
桥墩、涵洞 
承台、基础 
一般环境 
Ⅰ-A 
C40 
C35 
C30 
C25 
C25 
Ⅰ-B 
C45 
C40 
C35 
C30 
Ⅰ-C 
C45 
C40 
C35 
C30 
冻融环境 
Ⅱ-C 
C45 
C40 
C35 
C30 
C30 
Ⅱ-D 
C45 
C40 
C35 
C30 
Ⅱ-E 
C50 
C45 
C40 
C35 
近海或海洋
氯化物环境 
Ⅲ-C 
C45 
C40 
C35 
C30 
C30 
Ⅲ-D 
C45 
C40 
C35 
C30

【第 33 页|正文页 24】
5 材  料 
26 
Ⅲ-E 
C50 
C45 
C40 
C35 
Ⅲ-F 
C50 
C45 
C40 
C35 
除冰盐等其
他氯化物环
境 
Ⅳ-C 
C45 
C40 
C35 
C30 
C30 
Ⅳ-D 
C50 
C40 
C35 
C30 
Ⅳ-E 
C50 
C45 
C40 
C35 
盐结晶环境 
Ⅴ-D 
C45 
C40 
C35 
C30 
C35 
Ⅴ-E 
C50 
C45 
C40 
C35 
Ⅴ-F 
C50 
C45 
C40 
C35 
化学腐蚀环
境 
Ⅵ-C 
C45 
C40 
C35 
C30 
C35 
Ⅵ-D 
C45 
C40 
C35 
C30 
Ⅵ-E 
C50 
C45 
C40 
C35 
Ⅵ-F 
C50 
C45 
C40 
C35 
磨蚀环境 
Ⅶ-C 
C45 
C40 
C35 
C30 
C35 
Ⅶ-D 
C50 
C45 
C40 
C35 
Ⅶ-E 
C50 
C45 
C40 
C35 
 
表5.3.2-2 隧道结构混凝土最低强度等级 
环境作用影响程度 
设计使用年限 
100 年 
50 年 
A 
C30 
C25 
B 
C35 
C30 
C 
C40 
C35 
D 
C45 
C40 
E 
C50 
C45 
F 
C50 
C50 
条文说明 
混凝土的强度是混凝土基本力学指标，直接关系到结构的耐久性。本条将混
凝土最低强度等级与环境类别、作用等级相关联，以反映环境特点。其取值规定
参考了国外相关规范以及国家标准《混凝土结构耐久性设计规范》(GB/T 
50476-2008)，改为“国内外相关规范”，并用材料性能劣化模型作了近似的计算
校核。 
5.3.3 应限制每立方米混凝土中胶凝材料的最低和最高用量，在保证强度的前提
下，宜减少胶凝材料中的硅酸盐水泥用量。混凝土的最大水胶比和单位体积混凝

File: library_data/gonglu/038-公路工程混凝土结构耐久性设计规范-JTGT3310-2019/chapters/ch06-第0章.md
# 章 0:第0章
# 规范: (038-公路工程混凝土结构耐久性设计规范-JTGT3310-2019) | 页码:PDF 34-39 | 正文页 25-30
# 条文范围:0.55-6.2.1
# 类型:正文
# 生成:spec.py index 2026-08-26 | 页内标记【第 N 页】用于回源

【第 34 页|正文页 25】
5 材  料 
27 
土的胶凝材料用量宜按表5.3.3 的规定执行。 
表5.3.3 混凝土材料的最大水胶比和单位体积混凝土的胶凝材料用量 
混凝土强度等级 
最大水胶比 
最小胶凝材料用量（kg/m
3） 
最大胶凝材料用量（kg/m
3） 
C25 
0.55 
275 
400 
C30 
0.55 
280 
C35 
0.50 
300 
C40 
0.45 
320 
450 
C45 
0.40 
340 
C50 
0.36 
360 
480 
C55 
0.32 
380 
500 
C60 
0.30 
400 
530 
注：大掺量矿物掺合料混凝土的水胶比不应大于0.42。 
条文说明 
孔隙中的游离水给混凝土的耐久性带来不利影响。在满足混凝土强度等级的
前提下，限制混凝土的最大水胶比可以控制混凝土中游离水量，从而有效地改善
其抗渗性、密实性等耐久性能。 
为保证拌合物的工作性，需限制胶凝材料的最小用量。此外，当胶凝材料用
量过大时，过高的水化热会增加混凝土的开裂可能性。因此，胶凝材料的用量不
宜过大或过小。 
5.3.4 不同环境类别中的混凝土中矿物掺合料用量宜按表5.3.4 的规定执行。使
用普通硅酸盐水泥、矿渣水泥时，应将其中原有矿物掺合料与配制混凝土时加入
的矿物掺合料用量一起计算。 
表5.3.4 混凝土中矿物掺合料用量范围 
混凝土
类型 
环境类别 
水胶比 
粉煤灰（%） 
磨细矿渣（%） 
钢筋混
凝土 
一般环境 
Ⅰ 
≤0.4 
≤30 
≤50 
＞0.4 
≤20 
≤30 
冻融环境 
Ⅱ 
≤0.4 
≤30 
≤40 
＞0.4 
≤20 
≤30 
近海或海洋氯化物环境/
除冰盐等其他氯化物环境 
Ⅲ/Ⅳ 
≤0.4 
30～50 
50～80 
＞0.4 
20～40 
30～60 
盐结晶环境 
Ⅴ 
≤0.4 
≤40 
≤50 
＞0.4 
≤30 
≤40

【第 35 页|正文页 26】
5 材  料 
28 
化学腐蚀环境 
Ⅵ 
≤0.4 
30～50 
40～60 
＞0.4 
20～40 
30～50 
磨蚀环境 
Ⅶ 
≤0.4 
≤30 
≤40 
＞0.4 
≤20 
≤30 
预应力混凝土 
≤30 
≤50 
注：1 表中用量值为矿物掺合料占胶凝材料质量的百分比； 
2 本表仅限于硅酸盐水泥或普通硅酸盐水泥； 
3 以硫酸盐为主的化学腐蚀环境和近海、海洋氯化物环境，宜掺入矿渣； 
5 近海或海洋氯化物环境下，矿物掺合料复掺取单掺的最大值。 
条文说明 
本条参照了《混凝土结构耐久性设计与施工指南》（CCES01-2004［2005 年
修订版］）、《铁路混凝土结构耐久性设计规范》（TB10005-2010）、《海港工程混凝
土结构防腐蚀技术规范》（JTJ275-2000）等标准及相关最新研究成果。对处于海
洋氯化物环境中的混凝土，宜将大掺量矿渣作为胶凝材料的必需组分，矿渣的最
大掺量可达80%。 
5.3.5 混凝土的抗冻耐久性指数不应小于表5.3.5 的规定。 
表5.3.5 混凝土抗冻耐久性指数（%） 
使用年限级别 
100 年 
50 年（30 年） 
环境条件 
高度饱水 
中度饱水 
高度饱水 
中度饱水 
严寒地区 
80 
70 
70 
60 
寒冷地区 
70 
60 
60 
50 
微冻地区 
60 
60 
50 
45 
注：1 抗冻耐久性指数（DF）为混凝土试件经300次快速冻融循环后混凝土的动弹性模量E1与其初始值E0的
比值，DF=E1/E0；如在达到300次循环之前E1已降至初始值的60%或试件重量损失已达到5%，以此时的循环次
数N计算DF值，并取DF =（N/300）×0.6； 
 
2 混凝土的抗冻耐久性应按现行国家标准《普通混凝土长期性能和耐久性能试验方法标准》（GB/T 
50082）规定的快冻法进行检验。 
5.3.6 对处于近海或海洋氯化物环境、除冰盐等其他氯化物环境下的钢筋混凝土
结构，混凝土抗氯离子渗透性能应满足表5.3.6 的规定。其他环境下，抗渗性能
也可用电通量法和氯离子扩散系数法进行表征。 
表5.3.6 混凝土抗氯离子渗透性能 
指标 
环境作用等级 
100 年 
50 年（30 年） 
Ⅲ-D / 
Ⅲ-E / 
Ⅲ-F / 
Ⅲ-D / 
Ⅲ-E / 
Ⅲ-F /

【第 36 页|正文页 27】
5 材  料 
29 
Ⅳ-D 
Ⅳ-E 
Ⅳ-F 
Ⅳ-D 
Ⅳ-E 
Ⅳ-F 
氯离子扩散系数 DRCM（10
-12 m
2/s） 
< 8 
< 5 
< 4 
< 10 
< 7 
< 5 
电通量值（库仑） 
< 1200 
< 800 
< 800 
< 1500 
< 1000 
< 800 
注：1 混凝土的氯离子扩散系数和电通量应按现行国家标准《普通混凝土长期性能和耐久性能试验方法标
准》（GB/T 50082）规定的方法进行检验； 
2 表中规定的氯离子扩散系数DRCM，混凝土试样龄期为28天。电通量试验的混凝土试样龄期为56天。 
5.3.7 混凝土内游离氯离子的总含量不应高于表5.3.7 中的规定。 
表5.3.7 游离氯离子含量限值 
环境类别与作用等级 
钢筋混凝土（%） 
预应力混凝土（%） 
Ⅱ、Ⅲ、Ⅳ 
0.10 
0.06 
Ⅰ-B、Ⅰ-C、Ⅴ、Ⅵ 
0.20 
Ⅰ-A、Ⅶ 
0.30 
注：以胶凝材料质量百分数计。 
条文说明 
由于预应力筋处于高应力状态，更易产生应力腐蚀，因而对预应力混凝土的
氯离子含量限值的规定更加严格。 
5.3.8 应限制单位体积混凝土中的碱含量。混凝土中的最大碱含量不应大于表
5.3.8 的规定。对于特大桥和大桥的混凝土，最大碱含量宜为1.8kg/m
3。 
表5.3.8 混凝土最大碱含量限值 
环境条件 
碱含量（kg/m
3） 
干燥环境（相对湿度＜75%） 
3.0 
潮湿环境（相对湿度≥
75％） 
集料无活性 
集料有活性 
严格控制混凝土碱含量并掺加矿物掺合料 
注：混凝土中的碱含量指所有组分碱物质含量之和，以等效Na2O当量的水溶碱计。 
条文说明 
为防止混凝土可能发生的碱集料反应、钙矾石延迟反应和软水对混凝土的溶
蚀，需在设计中采取相应的措施。 
5.3.9 单位体积混凝土中的硫化物及硫酸盐含量（以SO3计）不应超过胶凝材料
总质量的4%。 
5.3.10 混凝土的抗硫酸盐冻融循环性能应按表5.3.7 中的规定执行。 
表5.3.10 混凝土抗硫酸盐结晶侵蚀性能 
环境作用等级 
抗硫酸盐结晶破坏等级 
100 年 
50 年（30 年）

【第 37 页|正文页 28】
5 材  料 
30 
Ⅴ-D 
≥KS 90 
≥KS 60 
Ⅴ-E 
≥KS 120 
≥KS 90 
Ⅴ-F 
≥KS 150 
≥KS 120 
注：1 混凝土抗硫酸盐结晶破坏等级以混凝土抗压强度耐蚀系数下降到不低于75%时的最大干湿循环次数来
确定，并以符号KS来表示； 
    2 混凝土抗硫酸盐结晶干湿循环次数应按现行国家标准《普通混凝土长期性能和耐久性能试验方法标
准》（GB/T 50082）规定的方法进行检验。 
5.3.11 磨蚀环境下，混凝土的耐磨性能应通过专门的实验研究确定。 
5.4 水泥基灌浆材料 
5.4.1 应采用具有可灌注的流动性、微膨胀、不离析、不泌水、硬化快、早期强
度高等性能特点的水泥基灌浆材料。 
5.4.2 预应力混凝土孔道灌浆材料应采用PO/PⅡ42.5 以上强度等级的硅酸盐水
泥或普通硅酸盐水泥配制。 
5.4.3 水泥基灌浆料的基本技术指标应按现行标准《公路桥涵施工技术规范》
（JTG/T F50）的相关要求执行。 
5.4.4 水泥基灌浆料中氯离子总量不应超过胶凝材料质量的0.06%。 
5.4.5 水泥基灌浆料的抗渗透性能采用氯离子扩散系数或电通量作为评价指标，
宜满足表5.3.6 的规定。

【第 38 页|正文页 29】
6 桥  涵 
31 
 
6 桥涵 
6.1 一般规定 
6.1.1 桥涵混凝土结构设计应满足耐久性的构造要求，并遵循可检查、可维修的
基本原则，主要内容包括： 
1 减轻环境作用的结构形式、布置和构造细节； 
2 钢筋的混凝土保护层最小厚度要求； 
3 混凝土裂缝控制要求； 
4 防水、排水等构造措施； 
5 后张预应力体系的防护要求； 
6 后期检修和维护的可到达与操作空间要求。 
6.1.2 桥涵混凝土结构的几何形体应简明、平顺，轮廓尺寸变化处不宜采用尖锐
棱角。 
条文说明 
传力路径简明的结构几何形体有助于提高结构效率，平顺的几何外形可减少
形体突变引起的应力集中，发挥材料强度，减轻桥梁病害。 
6.1.3 桥梁结构的选型应注重结构的连续性和冗余度，不宜采用带铰或带挂孔的
悬臂梁或T 形刚构桥梁。 
条文说明 
调查表明，既有带铰或带挂孔的悬臂梁及T 形刚构桥，在铰缝两侧的转角
变形会引起行车不平顺；支承铰处应力集中明显，受力复杂，容易造成混凝土开
裂等病害；水和腐蚀性介质在铰缝处的渗漏会给桥梁耐久性造成不利影响。支承
在隐形盖梁上的台阶形梁端构造，也存在类似问题。 
6.1.4 对于总长不大于150m 的中小跨径混凝土桥梁，可采用整体式或半整体式
无缝桥梁。 
条文说明 
桥面伸缩装置在桥梁长期运营中易遭受破坏，需频繁修补或更换，严重影响
到桥梁耐久性，每年因伸缩装置损坏、跳车、伸缩缝渗漏等问题造成的直接和间

【第 39 页|正文页 30】
6 桥  涵 
32 
接经济损失不可估量。整体式（半整体式）无缝桥梁，在美国等许多西方国家得
到广泛应用，与有伸缩缝桥梁相比，整体式（半整体式）构造具有路面平稳、整
体性好、冗余度高的优点，可避免因设置伸缩缝所带来一些耐久性问题。目前我
国对无缝桥梁的研究与应用尚少，值得重视与推广。下图给出了整体式和半整体
式桥台的构造示例。 
 
(a) 柔性基础整体式桥台     (b) 刚性基础整体式桥台       (c) 半整体式桥台 
图6.1.4a 整体式和半整体式桥台构造示例 
6.1.5 桥涵排水系统应完整、通畅、便于维修。 
条文说明 
水是诱发多种环境侵蚀的主要通道，通过完善的防排水系统，避免雨水积存
在构件表面和箱室内部，是保障结构耐久性的一项重要措施。 
6.1.6 应及时修补桥涵混凝土缺损及有害裂缝，防止雨水或其他有害物质的进一
步侵蚀。 
6.1.7 暴露在桥涵混凝土构件外的钢预埋件（紧固件、连接件等），应采取有效
的防腐措施。 
6.2 钢筋的混凝土保护层 
6.2.1 混凝土桥涵结构中，钢筋的混凝土保护层最小厚度应符合表6.2.1 的规定。 
表6.2.1 桥涵结构的混凝土保护层最小厚度cmin（mm） 
环境类别 
环境作用
等级 
梁、板、塔、拱圈、涵
洞上部 
墩台身、涵洞下部 
承台、基础 
100 年 
50 年/30 年 
100 年 
50 年/30 年 
100 年 
50 年/30 年 
一般环境 
Ⅰ-A 
20 
20 
25 
20 
40 
40 
Ⅰ-B 
25 
20 
30 
25 
40 
40 
Ⅰ-C 
30 
25 
35 
30 
45 
40 
接缝
主梁
桥头搭板
支撑在柔性基
础上的桥台
柔性基础
刚性基础
支撑在刚性基
础上的桥台
接缝
主梁
桥头搭板
铰接钉
主梁
桥头搭板
端横隔板
支座
接缝

File: library_data/gonglu/038-公路工程混凝土结构耐久性设计规范-JTGT3310-2019/chapters/ch07-桥涵.md
# 章 6:桥涵
# 规范: (038-公路工程混凝土结构耐久性设计规范-JTGT3310-2019) | 页码:PDF 40-50 | 正文页 31-41
# 条文范围:6.2.2-0.15
# 类型:正文
# 生成:spec.py index 2026-08-26 | 页内标记【第 N 页】用于回源

【第 40 页|正文页 31】
6 桥  涵 
33 
冻融环境 
Ⅱ-C 
30 
25 
35 
30 
45 
40 
Ⅱ-D 
35 
30 
40 
35 
50 
45 
Ⅱ-E 
35 
30 
40 
35 
50 
45 
近海或海洋
氯化物环境 
Ⅲ-C 
35 
30 
45 
40 
65 
60 
Ⅲ-D 
40 
35 
50 
45 
70 
65 
Ⅲ-E 
40 
35 
50 
45 
70 
65 
Ⅲ-F 
40 
35 
50 
45 
70 
65 
除冰盐等其
他氯化物 
环境 
Ⅳ-C 
30 
25 
35 
30 
45 
40 
Ⅳ-D 
35 
30 
40 
35 
50 
45 
Ⅳ-E 
35 
30 
40 
35 
50 
45 
盐结晶环境 
Ⅴ-D 
30 
25 
40 
35 
45 
40 
Ⅴ-E 
35 
30 
45 
40 
50 
45 
Ⅴ-F 
40 
35 
45 
40 
55 
50 
化学腐蚀 
环境 
Ⅵ-C 
35 
30 
40 
35 
60 
55 
Ⅵ-D 
40 
35 
45 
40 
65 
60 
Ⅵ-E 
40 
35 
45 
40 
65 
60 
Ⅵ-F 
40 
35 
50 
45 
70 
65 
磨蚀环境 
Ⅶ-C 
35 
30 
45 
40 
65 
60 
Ⅶ-D 
40 
35 
50 
45 
70 
65 
Ⅶ-E 
40 
35 
50 
45 
70 
65 
注：1 表中保护层最小厚度值是按照第5.3.2条要求的最低混凝土强度等级规定的。对于混凝土强度高于最
低等级5MPa以上或采用工厂预制的混凝土构件，其保护层最小厚度值可最多减小5mm，但不得小于20mm。 
2 若表中保护层厚度小于被保护主筋的直径，则取主筋的直径； 
3 表中承台和基础的保护层最小厚度，针对的是基底无垫层或侧面无模板的情况；对于有垫层或有模
板的情况，最小保护层厚度可将表中相应数值减少20mm，但不得小于40mm。 
条文说明 
从混凝土碳化、脱钝和钢筋锈蚀的耐久性角度考虑，本规范规定的混凝土保
护层厚度以最外层钢筋（包括纵向钢筋、箍筋和分布钢筋）的外缘计算。 
本条将保护层最小厚度取值与环境类别、作用等级、结构部位以及混凝土强
度等级相关联，以反映环境、构造与材料的特点。其取值规定参考了国外相关规
范以及我国《混凝土结构耐久性设计规范》(GB/T 50476-2008)，并用材料劣化模
型作了近似的计算校核。 
6.2.2 当构件受拉侧钢筋的混凝土保护层厚度大于50mm 时,可在保护层内增设抗
裂措施。

【第 41 页|正文页 32】
6 桥  涵 
34 
条文说明 
当构件的混凝土保护层厚度超过50mm 时，会引起对保护层混凝土开裂或剥
落的担忧。特别是对于压弯构件的受拉侧，可在保护层内配置钢筋网片（或非金
属网片），并对其采取有效的绝缘与定位措施。 
实际上，对于不会出现拉应力的墩柱类受压构件，可以不在厚保护层内增设
钢筋网片。近年来，国外桥梁工程墩柱的保护层厚度普遍较大，例如：加拿大联
邦大桥（Confederation Bridge）墩柱的保护层厚度用75-100mm，丹麦大贝尔特
大桥（Great Belt Link）桥墩保护层厚度75mm，我国杭州湾跨海大桥部分桥墩的
保护层厚度也达到了75mm。这些桥墩并没有在保护层内设钢筋网片。 
6.3 裂缝控制 
6.3.1 桥涵钢筋混凝土构件和B 类预应力混凝土构件，其计算的最大裂缝宽度不
应超过表6.3.1 规定的限值。 
表6.3.1 混凝土桥涵构件的最大裂缝宽度限值 
环境类别 
环境作用等级 
最大裂缝宽度限值（mm） 
钢筋混凝土构件 
B 类预应力混凝土构件 
一般环境 
Ⅰ-A 
0.20 
0.10 
Ⅰ-B 
0.10 
Ⅰ-C 
0.10 
冻融环境 
Ⅱ-C 
0.20 
0.10 
Ⅱ-D 
0.15 
禁止使用 
Ⅱ-E 
0.10 
禁止使用 
近海或海洋氯化物环境 
Ⅲ-C 
0.15 
0.10 
Ⅲ-D 
0.15 
禁止使用 
Ⅲ-E、Ⅲ-F 
0.10 
禁止使用 
除冰盐等其他氯化物环境 
Ⅳ-C 
0.15 
0.10 
Ⅳ-D 
0.15 
禁止使用 
Ⅳ-E 
0.10 
禁止使用 
盐结晶环境 
Ⅴ-D、Ⅴ-E、Ⅴ-F 
0.10 
禁止使用 
化学腐蚀环境 
Ⅵ-C 
0.15 
0.10 
Ⅵ-D、Ⅵ-E、Ⅵ-F 
0.10 
禁止使用 
磨蚀环境 
Ⅶ-C 
0.20 
0.10

【第 42 页|正文页 33】
6 桥  涵 
35 
Ⅶ-D、Ⅶ-E 
0.15 
禁止使用 
6.3.2 现浇合龙段、湿接缝等后浇部位，可适当使用膨胀剂或掺加纤维材料，或
采取其他抗裂工艺措施。 
条文说明 
桥梁中的合龙段、湿接缝和叠层浇筑混凝土的部位，受新老混凝土界面约束
影响，容易产生裂缝。除采用恰当的材料外，还可通过控制合龙温度、减少龄期
差、改善新旧混凝土接触面条件等措施，提高抗裂性。 
6.3.3 对于大跨径预应力混凝土梁桥，预应力设计应满足合理成桥状态要求，以
提高结构的抗裂性。 
条文说明 
调查表明，采用悬臂施工技术的大跨径预应力混凝土梁桥，普遍存在开裂和
持续下挠问题。对此，可通过纵向预应力筋的优化配置，使桥梁处于合理成桥状
态（弯曲状态、应力状态和挠曲状态）并具有足够的预压应力储备，以抵消混凝
土收缩徐变、预应力长期损失等不确定性的影响，达到提升混凝土抗裂性的目的。 
 
6.4 构造措施 
6.4.1 桥梁支座部位的构造，应考虑检查、维护和更换的可实施性。 
条文说明 
桥梁支座设计应考虑其可检修、可更换性。例如，设置到达支座位置的扶梯
和检修车，预留方便检查和维修的操作平台，在墩顶或盖梁上预留放置千斤顶等
提升设备的操作空间，为后期搭设检修平台设置预埋件或对穿精轧螺纹钢筋的孔
洞等。 
6.4.2 对于混凝土大截面箱梁、空心墩、空心桥塔等构件，宜设置内部检修通道。 
6.4.3 对于桥梁护栏、人行道等构件，宜沿纵向分段设置横向切缝或贯通缝。 
6.4.4 桥涵排水系统宜与周围挡墙、路基等排水系统协调，保证水流汇集并排出
桥涵范围。桥涵的防排水设计应满足下列规定： 
1 桥面横坡不宜小于1.5%，桥面铺装应能防止雨水渗透至结构混凝土表面。
其他受雨淋或可能积水的表面也应做成坡面，并采取可靠的防渗和排水构造措施，

【第 43 页|正文页 34】
6 桥  涵 
36 
避免水和腐蚀性介质侵蚀混凝土表面； 
2 对于混凝土梁外侧翼缘应设置滴水檐、滴水槽或其他防止雨水流向混凝土
梁侧面的构造措施； 
3 节段预制拼装桥梁的接缝面应能阻止雨水侵入； 
4 应防止桥面雨水从桥梁伸缩缝装置处渗流到梁端和墩台； 
5 箱梁侧壁和底板应预留通风孔和排水孔，保证箱室内外通气和排水性能。 
条文说明 
桥涵防水设计要注意整体性，既要充分重视桥面部分的防水设计，也要满足
桥梁伸缩装置、接缝等部位的防水要求。此外，桥涵防、排水系统构件的使用寿
命通常较短，应方便可检、可修、可换。下面给出了桥梁防排水的一些构造示例： 
（1）伸缩缝处防排水构造示例（图6.4.4a）：伸缩缝处是桥梁防排水设计的
关键点。伸缩缝装置应采用隔、防水型伸缩缝，阻止桥面雨水渗流侵蚀到梁端和
墩台；同时，梁端宜预留操作空间，以方便伸缩缝装置的检修、维护和更换等工
作。 
 
图6.4.4a 伸缩缝处排水构造示例 
（2）混凝土梁外侧翼缘防水构造示例（图6.4.4b）：普通墙式护栏没有延伸
至边梁翼缘板外侧包裹边梁，可设置滴水槽防止水流顺梁体流到主梁造成梁体腐
蚀；垂裙式墙式护栏可以有效的防止水直接排到翼缘板和肋板，水流顺着垂裙式
墙式护栏自然流出，不会倒流至梁身造成梁体侵蚀。 
（3）预应力锚头防水构造示例（图6.4.4c）：可在封端混凝土外侧涂刷防水
涂层，并设置滴水槽等排水构造。 
伸缩缝大样

【第 44 页|正文页 35】
6 桥  涵 
37 
 
图6.4.4b 混凝土梁外侧翼缘防水构造示例       图6.4.4c 预应力锚头防水构造示例 
（4）桥台与翼墙的防水构造示例（图6.4.4d）：桥台和耳墙受到其背后、侧
面及前面填料渗水的侵蚀，可在与填料接触的所有混凝土表面进行沥青涂层防护。 
 
图6.4.4d 桥台与翼墙的防水构造示例 
6.5 后张预应力混凝土桥梁 
6.5.1 后张预应力混凝土桥梁的体内预应力筋（钢绞线、钢丝）应选用多重防护
措施，其防护措施类型可根据表6.5.1 进行划分。 
表6.5.1 体内预应力筋的防护措施类型 
编号及类型 
构造措施或要求 
PS1 
预应力筋防腐表层 
环氧涂层等 
PS2 
管道内部填充 
水泥基浆体等 
PS3 
预埋管道或防护套管 
镀锌金属波纹管、塑料波纹管等 
PS4 
混凝土保护层 
满足本规范表6.2.1 的最小保护层厚度规定 
PS5 
混凝土表面处理 
表面涂层、憎水处理和防腐面层，满足本规范8.4 节的相关规定 
 
最小500mm
施工缝
滴水沿
防水涂层
封端混凝土
防水涂层
外露式锚头
埋入式锚头
雨水
用管道排出
或排至地面
多孔混凝土块
组成的排水层
主梁
表面覆盖沥青涂层

【第 45 页|正文页 36】
6 桥  涵 
38 
条文说明 
后张预应力体系的多重防护措施，最初在美国“佛罗里达州后张预应力桥梁
新指南”（New Directions for Florida Post-Tensioned Bridges）中提出。我国《混凝
土结构耐久性设计规范》
（GB/T 50476-2008）也规定了后张力筋的多重防护措施。 
 
                      图6.5.1a 预应力筋的多重防护构造 
本条列出了体内预应力筋的多重防护措施选项，自内至外用编号PS1、PS2、
PS3、PS4 和PS5 表示（见图6.5.1a）。这里的预应力筋主要指对锈蚀敏感的钢绞
线和钢丝，不包括热轧高强粗钢筋。  
6.5.2 体内预应力筋的基本防护构造措施包括PS2、PS3 和PS4。当环境作用等级
为D 级及以上时，可根据表6.5.2 增加防护措施PS1、PS5。 
表6.5.2 后张预应力筋的附加防护措施 
环境类别 
环境作用等级 
体内预应力筋 
PS1 
PS5 
冻融环境 
Ⅱ-D、Ⅲ-E 
－ 
△ 
近海或海洋氯化物环境 
Ⅲ-D、Ⅲ-E 
△ 
△ 
Ⅲ-F 
○ 
○ 
除冰盐等其他氯化物环境 
Ⅳ-D 
－ 
△ 
Ⅳ-E 
△ 
○ 
盐结晶环境 
Ⅴ-D、Ⅴ-E、Ⅴ-F 
－ 
△ 
化学腐蚀环境 
Ⅵ-D、Ⅵ-E 
△ 
△ 
Ⅵ-F 
○ 
○ 
注：表中符号意义：○ 宜采用；△ 可采用；－ 一般不采用。 
条文说明 
体内预应力筋孔道内水泥浆的碱性一般可以防止预应力筋锈蚀，同时考虑环
氧涂层钢筋的成本较大，因而仅在氯化物以及化学腐蚀环境下，才建议采用环氧
涂层措施（PS1）。 
PS1
PS2
PS3
PS5
~ PS4  ~

【第 46 页|正文页 37】
6 桥  涵 
39 
6.5.3 体外预应力筋可采用填充型环氧涂层钢绞线、无粘结钢绞线或者钢绞线成
品索。 
条文说明 
无粘结钢绞线中的绞线可采用光面钢绞线、单丝涂覆环氧涂层钢绞线、镀锌
钢绞线或镀锌铝合金钢绞线等，并带有高密度聚乙烯（HDPE）护套以及防腐油
脂或油性蜡等填料。钢绞线成品索，是指在填充型环氧涂层钢绞线束或无粘结钢
绞线束之外再热挤一层HDPE 的集成索体。 
当采用填充型环氧涂层钢绞线或无粘结钢绞线作为体外预应力筋时，有时在
钢绞线束之外敷设大直径PE 套管，但在套管两端、套管之间及套管接缝处无需
密封，因其主要目的是防止意外损伤，本规范不将其作为一种耐久性防护措施规
定。 
 
6.5.4 预应力锚头（埋入式、暴露式）的多重防护措施类型可根据表6.5.3 进行划
分。 
表6.5.4 预应力锚头的防护措施类型 
编号及类型 
构造措施或要求 
PA1 
锚具防腐表层 
锚具表面镀锌、发蓝处理或其他防腐面层 
PA2 
锚具封裹 
或封罩内锚具防护处理 
砂浆、专用防腐油脂或油性蜡等 
PA3 
锚头封罩 
带有防腐防渗涂层或其他耐腐蚀材料的锚头封罩 
PA4 
锚固端封填 
细石混凝土材料（满足本规范第5.2.3 条的要求） 
PA5 
封填混凝土表面处理 
表面防水或防腐涂层，满足本规范8.4 节的相关规定 
条文说明 
埋入式锚头指埋入结构轮廓之内且用混凝土封裹的锚头，其完整防护措施，
自内至外有PA1、PA2、PA3、PS4 和PS5；暴露式锚头指突出于结构轮廓之外且
不用混凝土封裹的锚头，其完整防护措施，自内至外有PA1、PA2 和PA3，一般
用于可更换的体外预应力，有时也用于箱室内齿板上的体内预应力。 
6.5.5 预应力埋入式锚头的基本防护构造措施包括PA1、PA2 和PA4，暴露式锚
头的基本防护构造措施包括PA1 和PA2。当环境作用等级为D 级及以上时，可
根据表6.5.4 增加防护措施。 
表6.5.5 预应力锚头的附加防护措施

【第 47 页|正文页 38】
6 桥  涵 
40 
环境类别 
环境作用等级 
埋入式锚头 
暴露式锚头 
PA3 
PA5 
PA3 
冻融环境 
Ⅱ-D、Ⅱ-E 
△ 
△ 
△ 
近海或海洋氯化物环境 
Ⅲ-D、Ⅲ-E 
△ 
○ 
○ 
Ⅲ-F 
○ 
○ 
○ 
除冰盐等其他氯化物环境 
Ⅳ-D 
△ 
○ 
○ 
Ⅳ-E 
○ 
○ 
○ 
盐结晶环境 
Ⅴ-D、Ⅴ-E、Ⅴ-F 
△ 
○ 
○ 
化学腐蚀环境 
Ⅵ-D、Ⅵ-E 
△ 
○ 
○ 
Ⅵ-F 
○ 
○ 
○ 
注：表中符号意义：○ 宜采用；△ 可采用；－ 一般不采用。 
条文说明 
本条将锚具的防腐处理（PA1）、水泥砂浆封裹（PA2）和细石混凝土封填锚
固端（PA4）作为埋入式锚头的基本防护构造措施。在环境作用等级较严重时，
需要在锚具后面增加封罩（PA3）以及对锚固端封填混凝土增加表面防水或防腐
涂层（PA5）。 
6.5.6 预应力埋入式锚头宜采用微膨胀等强细石混凝土封端，其水胶比不得大于
梁体混凝土的水胶比，且不应大于0.4；保护层厚度不应小于50mm，且在氯化
物环境中不应小于80mm。 
6.5.7 对于配置体外预应力筋的桥梁，应保证一部分或全部体外预应力筋在运营
期可以更换及再次张拉。 
条文说明 
体内预应力孔道灌浆不密实往往成为耐久性的薄弱环节，对于梁高较大的中
等跨径及大跨径桥梁，设计中可采用体内-体外混合配筋或全体外预应力筋。利
用体外预应力筋的可更换构造和箱室内作业空间，保证体外预应力筋可以检查、
可以维修、可以更换以及再次张拉。 
6.6 预制拼装混凝土桥涵 
6.6.1 混凝土桥涵宜采用预制装配工业化建造技术，提高混凝土结构的耐久性。 
6.6.2 对于混凝土桥梁上部结构及桥墩等，可采用整孔、大件或分节段的预制拼
装架设技术。 
条文说明

【第 48 页|正文页 39】
6 桥  涵 
41 
对混凝土桥梁进行整孔、大件或分节段的工厂化预制以及吊装架设，是现代
混凝土桥梁工业化的发展方向。与现场原位浇筑混凝土作业相比，工厂化预制有
利于早期养护，延长混凝土龄期，减少收缩徐变，保障混凝土质量。 
节段预制拼装桥梁在欧美得到较广泛应用，据美国节段桥梁协会（ASBI）
在上世纪90 年代初的一项调查统计，美国和加拿大境内的109 座节段预制拼装
施工桥梁在运营30 年后状态良好，具有很好的耐久性。 
6.6.3 预制节段间的连接应采用环氧树脂类胶结缝或现浇混凝土湿接缝，不宜采
用干接缝。在体内预应力筋穿过拼装接缝面处，宜设置密封垫圈。 
6.6.4 对于采用灌浆套筒或灌浆波纹管连接的预制拼装桥墩，金属套筒或波纹管
的保护层厚度应符合表6.2.1 的规定。 
6.6.5 预制混凝土涵洞拼接缝应具有密水性，且能够抵抗地基不均衡沉降的影响。 
6.6.6 对于预制和现浇混凝土结合部位，宜采用糙化处理保证结合面的整体性。

【第 49 页|正文页 40】
7 隧  道 
42 
7 隧道 
7.1 一般规定 
7.1.1 隧道混凝土结构应采取满足耐久性要求的构造设计，并遵循可检查、可维
修的基本原则，主要内容包括： 
1 有利于减轻环境作用的结构形式、布置和构造； 
2 钢筋的混凝土保护层最小厚度要求； 
3 混凝土裂缝控制要求； 
4 防水、排水等构造措施。 
7.1.2 应结合隧道工程特点、地形地质条件、水文地质情况及勘测资料，进行隧
道的防排水设计，并应符合下列规定： 
1 对地表水和地下水应妥善处理，使洞内外形成完整、通畅、便于维修的防
排水系统。 
2 衬砌结构应有可靠的防排水设计，二次衬砌防水应以混凝土自防水为主；
其施工缝和变形缝处应加强防水措施。 
7.1.3 隧道衬砌结构的形状和布置，应便于施工时混凝土的捣固与养护，并应有
利于通风和减少水汽在混凝土表面积聚。衬砌结构的外形宜力求简单，减少暴露
的表面积和棱角，减少约束及荷载作用下的应力集中。 
7.2 钢筋的混凝土保护层 
7.2.1 隧道衬砌结构中，钢筋的混凝土保护层最小厚度应符合表7.2.1 的规定。 
表7.2.1 隧道衬砌结构的混凝土保护层最小厚度cmin（mm） 
环境类别 
环境作用等级 
设计使用年限100 年 
设计使用年限50 年/30 年 
一般环境 
Ⅰ-A 
30 
20 
Ⅰ-B 
30 
20 
Ⅰ-C 
40 
30 
冻融环境 
Ⅱ-C 
40 
30 
Ⅱ-D 
45 
40 
Ⅱ-E 
50 
45 
近海或海洋氯化物环境 
Ⅲ-C 
40 
30

【第 50 页|正文页 41】
7 隧  道 
43 
Ⅲ-D 
45 
40 
Ⅲ-E 
50 
45 
Ⅲ-F 
55 
50 
除冰盐等其他氯化物环境 
Ⅳ-C 
40 
30 
Ⅳ-D 
45 
40 
Ⅳ-E 
50 
45 
盐结晶环境 
Ⅴ-D 
45 
40 
Ⅴ-E 
50 
45 
Ⅴ-F 
55 
50 
化学腐蚀环境 
Ⅵ-C 
40 
30 
Ⅵ-D 
45 
40 
Ⅵ-E 
50 
45 
Ⅵ-F 
55 
50 
注：1 表中保护层厚度最小值是按照第5.3.2条要求的最低混凝土强度等级规定的。当混凝土强度高于最低
等级5MPa以上时，保护层厚度最小值可最多减小5mm，但不得小于20mm； 
2 若表中保护层厚度小于被保护钢筋的直径，则取钢筋直径值； 
3 表中保护层厚度值不适用于直接接触土体浇筑的混凝土以及钢筋网喷射混凝土。 
7.2.2 对于直接接触土体浇筑的模筑钢筋混凝土衬砌，保护层厚度不应小于70mm；
对于直接接触喷射混凝土或防水板浇筑的模筑混凝土，保护层厚度不应小于
60mm；对于钢筋网喷射混凝土，钢筋网的混凝土保护层厚度不应小于20mm。 
7.2.3 对于喷射混凝土内设置的钢架，当围岩内的环境作用等级为C 级及以下时，
钢架靠围岩一侧的混凝土保护层厚度不应小于40mm；当围岩内的环境作用等级
为D 级及以上时，钢架靠围岩一侧的混凝土保护层厚度不应小于60mm。临空面
一侧的混凝土保护层厚度不宜小于20mm。 
7.3 裂缝控制 
7.3.1 隧道衬砌结构，其计算的最大裂缝宽度不应超过表7.3.1 规定的限值。 
表7.3.1 隧道衬砌结构的最大裂缝宽度限值 
环境类别 
环境作用等级 
最大裂缝宽度限值（mm） 
一般环境 
Ⅰ-A、Ⅰ-B 
0.20 
Ⅰ-C 
0.15 
冻融环境 
Ⅱ-C 
0.20 
Ⅱ-D 
0.15

File: library_data/gonglu/038-公路工程混凝土结构耐久性设计规范-JTGT3310-2019/chapters/ch08-隧道.md
# 章 7:隧道
# 规范: (038-公路工程混凝土结构耐久性设计规范-JTGT3310-2019) | 页码:PDF 51-54 | 正文页 42-45
# 条文范围:0.10-8.2.1
# 类型:正文
# 生成:spec.py index 2026-08-26 | 页内标记【第 N 页】用于回源

【第 51 页|正文页 42】
7 隧  道 
44 
Ⅱ-E 
0.10 
近海或海洋氯化物环境 
Ⅲ-C、Ⅲ-D 
0.15 
Ⅲ-E、Ⅲ-F 
0.10 
除冰盐等其他氯化物环境 
Ⅳ-C、Ⅳ-D 
0.15 
Ⅳ-E 
0.10 
盐结晶环境 
Ⅴ-D 
0.15 
Ⅴ-E、Ⅴ-F 
0.10 
化学腐蚀环境 
Ⅵ-C 
0.15 
Ⅵ-D、Ⅵ-E、Ⅵ-F 
0.10 
7.3.2 当隧道衬砌采用素混凝土结构时，应采取有效的混凝土防裂措施。 
条文说明 
当隧道内衬砌采用素混凝土时，宜在混凝土中适当添加纤维等材料，提高抗
裂性。 
7.4 构造措施 
7.4.1 隧道结构的施工缝、伸缩缝等接缝的部位，宜避开不利的环境作用；当可
能遭受腐蚀性环境侵蚀时，应对接缝部位加强防排水、封堵措施，并宜采取附加
防腐蚀措施。 
7.4.2 框架混凝土结构的表面形状应有利于排水，对于可能受雨淋或积水的部位
宜设置倾斜面。对可能产生蓄水的部位，宜设置排水通道。排水管的出口不得紧
贴混凝土构件表面，宜离开混凝土构件表面一定距离。 
7.4.3 有防水要求的钢筋混凝土构件，其每侧暴露面上表层分布钢筋的最小配筋
率不宜低于0.4%；分布钢筋的间距不宜大于300mm。 
条文说明 
最小配筋率的计算方法：单位长度内一侧分布钢筋面积与0.5h 之比，其中
h 为构件厚度，当h 大于500mm 时按500mm 计算。 
7.4.4 处于D 级以下环境作用等级下的构件，受力钢筋直径不应小于16mm；处
于D 级及以上环境作用等级下的构件，受力钢筋直径不应小于20mm。 
7.4.5 暴露在隧道混凝土构件外的钢预埋件（吊环、紧固件、连接件等），其埋
入混凝土中的锚固部分应与混凝土构件中的其他钢筋相隔离。

【第 52 页|正文页 43】
7 隧  道 
45 
条文说明 
暴露在混凝土外的钢构件容易锈蚀，若这些构件和混凝土构件内钢筋相接触，
易形成电化学腐蚀的阴阳极，加速混凝土内钢筋的锈蚀。 
7.4.6 隧道钢筋混凝土受压构件中，全部纵向受力钢筋的截面最小配筋率不应低
于0.6%；隧道钢筋混凝土受弯构件、偏心受拉和轴心受拉构件中，一侧受拉钢
筋的截面最小配筋率应符合表7.4.6 的规定。 
表7.4.6 隧道钢筋混凝土构件一侧受拉钢筋的截面最小配筋率 
混凝土强度等级 
C20 
C25 
C30 
C40 
C50 
最小配筋率（%） 
0.20 
0.20 
0.20 
0.25 
0.30 
注：当钢筋沿构件截面周边布置时，“一侧纵向钢筋”系指沿受力方向两个对边中的一边所布置的纵向钢
筋。 
条文说明 
本条主要参考了《公路隧道设计细则》（JTG/T D70-2010）第13.9.8 条的规
定。受压构件的全部纵向钢筋的配筋率以及轴心受拉构件和小偏心受拉构件一侧
受拉钢筋的配筋率，应按构件的全截面面积计算；受弯构件或大偏心受拉构件一
侧受拉钢筋的配筋率，应按全截面面积扣除受压翼缘面积后的截面面积计算。

【第 53 页|正文页 44】
8 防腐蚀附加措施 
46 
8 防腐蚀附加措施 
8.1 一般规定 
8.1.1 对处于D 级及以上环境作用下的构件,在改善混凝土密实性、满足规定保
护层厚度和养护时间的基础上，宜采取防腐蚀附加措施进一步提高混凝土结构耐
久性。 
条文说明 
防腐蚀附加措施是在混凝土结构本身的耐久性要求满足相应规定的基础上
附加的技术措施。当工程所处环境十分恶劣又无相似工程经验可以借鉴，或工程
的设计标准高、构件尺寸和形状受限时，防腐蚀附加措施的应用是整个结构中完
整的防腐蚀体系构成之一。 
8.1.2 防腐蚀附加措施可选用下列五种方法：M1：涂层钢筋和耐蚀钢筋；M2：钢
筋阻锈剂；M3：混凝土表面处理（包括：M3-1 表面涂层、M3-2 表面憎水、M3-3
防腐面层）；M4：透水模板衬里；M5：电化学保护。 
8.1.3 根据结构所处的环境类别和作用等级，宜按表8.1.3 选用合理的防腐蚀附
加措施。 
表8.1.3 防腐蚀附加措施选用原则  
环境类别与作用等级 
防腐蚀附加措施 
M1 
M2 
M3 
M4 
M5 
M3-1 
M3-2 
M3-3 
一般环境 
Ⅰ-D 
－ 
－ 
○ 
－ 
－ 
－ 
－ 
冻融环境 
Ⅱ-D 
－ 
－ 
－ 
○ 
－ 
△ 
－ 
Ⅱ-E 
－ 
－ 
－ 
○ 
－ 
△ 
－ 
海洋氯化物环
境 
Ⅲ-D 
△ 
○ 
△ 
○ 
△ 
△ 
－ 
Ⅲ-E，Ⅲ-F 
○ 
○ 
△ 
○ 
△ 
△ 
○ 
除冰盐等其它
氯化物环境 
Ⅳ-D 
－ 
○ 
△ 
○ 
△ 
△ 
－ 
Ⅳ-E 
△ 
○ 
△ 
○ 
△ 
△ 
－ 
盐结晶环境 
Ⅴ-D 
△ 
△ 
○ 
△ 
△ 
△ 
－ 
Ⅴ-E，Ⅴ-F 
○ 
○ 
○ 
△ 
○ 
△ 
－ 
化学腐蚀环境 
Ⅵ-D 
△ 
△ 
○ 
△ 
△ 
△ 
－

【第 54 页|正文页 45】
8 防腐蚀附加措施 
47 
Ⅵ-E，Ⅵ-F 
○ 
○ 
△ 
△ 
○ 
△ 
－ 
磨蚀环境 
Ⅶ-D 
－ 
－ 
△ 
△ 
○ 
△ 
－ 
Ⅶ-E 
－ 
△ 
△ 
△ 
○ 
△ 
－ 
注：表中符号意义：○ 宜采用；△ 可采用；－ 一般不采用。 
8.2 涂层钢筋或耐蚀钢筋 
8.2.1 采用涂层钢筋时，应符合下列规定： 
1 环氧涂层钢筋主要适用于盐腐蚀环境和D 级及以上化学腐蚀环境的混凝
土结构，并应符合表8.1.3 的选用原则。 
2 环氧涂层钢筋的相应技术指标应符合表8.2.1 的规定。 
表8.2.1 环氧涂层钢筋的技术指标  
序号 
项目 
技术指标 
1 
厚度/μm 
≥95%概率 
180~300 
单个记录 
≥140 
2 
连续性 
涂层固化后无孔洞、空隙、裂缝和其他可见缺陷；每米长度上的漏
点数目不应超过3 个，小于300mm 长的涂层钢筋漏点数不超过1
个 
3 
可弯性 
试样弯曲外表面上没有肉眼可见的裂纹或剥落现象 
4 
附着性 
阴极剥离 
剥离半径≤2mm 
盐雾试验 
剥离半径≤3mm 
5 
粘接强度 
不小于无涂层钢筋与混凝土粘接强度的85% 
6 
涂层损伤 
不超过每米环氧涂层钢筋总体表面积的0.5% 
注：相应的试验方法按《钢筋混凝土用环氧涂层钢筋》(GB/T 25826)的规定执行。 
3 环氧涂层钢筋宜与高性能混凝土配合使用。环氧涂层钢筋可与钢筋阻锈剂
同时使用，但不应与阴极保护联合使用。 
4 环氧涂层钢筋的原材料、加工工艺、质量检验及验收标准，应符合现行标
准《钢筋混凝土用环氧涂层钢筋》（GB/T 25826）的规定。 
5 环氧涂层钢筋的锚固长度应为普通钢筋锚固长度的1.25 倍。受拉钢筋的
搭接长度应为无涂层钢筋的1.5 倍；受压钢筋的搭接长度应为无涂层钢筋的2.0
倍，且不应小于250mm。 
6 采用环氧涂层钢筋的混凝土构件，其承载力、裂缝宽度和刚度的计算可采

File: library_data/gonglu/038-公路工程混凝土结构耐久性设计规范-JTGT3310-2019/chapters/ch09-防腐蚀附加措施.md
# 章 8:防腐蚀附加措施
# 规范: (038-公路工程混凝土结构耐久性设计规范-JTGT3310-2019) | 页码:PDF 55-63 | 正文页 46-54
# 条文范围:8.2.2-1.20
# 类型:正文
# 生成:spec.py index 2026-08-26 | 页内标记【第 N 页】用于回源

【第 55 页|正文页 46】
8 防腐蚀附加措施 
48 
用普通钢筋混凝土构件的计算方法，但裂缝宽度的允许值应降低20%，刚度的计
算值应降低10%。 
7 在整个施工过程中应随时检验涂层缺陷，每米涂层钢筋上小于25mm2 涂
层缺陷的总面积不应超过钢筋表面积的0.1%。 
8 架立环氧涂层钢筋时，不宜采用无涂层钢筋，绑扎环氧涂层钢筋应采用尼
龙、环氧树脂、塑料或其他材料包裹的铁丝；架立环氧涂层钢筋的垫座、垫块，
应以尼龙、环氧树脂、塑料或其他柔软材料包裹。同一构件中，环氧涂层钢筋与
无涂层钢筋应绝缘连接。 
9 环氧涂层钢筋架立后，不宜在其上行走，应防止工具或重物跌落其上，并
应规定可移动设备的位置，以免损伤环氧涂层钢筋。浇筑混凝土前，应检查环氧
涂层钢筋的涂层，尤其是剪切端头处，如有损伤应及时修补，待修补材料固化后，
方可浇筑混凝土。 
10 环氧涂层钢筋在施工操作时应避免损伤涂层，当钢筋表面的环氧涂层出
现破损时，应采用专用环氧涂层材料进行修复。浇筑混凝土时宜采用附着式振动
器振捣。如采用插入式振动器时，应用塑料或橡胶等将振动器包裹。 
条文说明 
环氧涂层钢筋一旦失效无法更换，它与阻锈剂联合使用时，具有叠加的保护
效果。环氧涂层钢筋由于表面光滑，胶结-摩阻力低，咬合作用也因容易滑脱而
受影响，致使粘结性能减弱，粘结强度降低。本规范参考相关规范的规定，偏安
全的规定了环氧涂层钢筋的粘结强度和锚固长度。 
有关试验研究表明，与无涂层钢筋的钢筋混凝土构件相比，配涂层钢筋的混
凝土构件，其承载力基本相同时，刚度降低0~11.3%，钢筋应变不均匀系数增大
6.2%，平均裂缝宽度增大10.8%。鉴于此，这里偏安全的规定了配涂层钢筋的混
凝土构件的刚度和裂缝宽度限值。 
环氧涂层钢筋在施工过程中造成的表面涂层破损，80%是在混凝土密实过程
中产生的，因此，减少与防止混凝土密实过程中造成的涂层损坏是非常必要的。 
8.2.2 采用耐蚀钢筋时，应符合下列规定： 
1 对于使用年限在100 年及以上、环境作用等级为E 级,且特别重要工程宜
选用耐蚀钢筋。

【第 56 页|正文页 47】
8 防腐蚀附加措施 
49 
2 耐蚀钢筋的力学及工艺性能、疲劳性能、晶粒度、表面质量应符合
GB1499.2 相关条款的规定。 
3 耐蚀钢筋不应与普通钢筋直接连接。耐蚀钢筋宜使用机械连接，机械连接
接头应使用耐腐蚀合金，并且应按《钢筋机械连接通用技术规程》(JGJ 107)对
接头进行检验。 
4 与GB700 碳素结构钢Q235 比照，耐蚀钢筋的腐蚀率应低于70%。 
8.3 钢筋阻锈剂 
8.3.1 钢筋阻锈剂有内掺型和外涂型两种类型。对于新建钢筋混凝土工程，当环
境作用等级为D 级时可采用内掺型钢筋阻锈剂，也可采用外涂型钢筋阻锈剂；
当环境作用等级处于E、F 级时应采用内掺型钢筋阻锈剂，并宜同时采用外涂型
钢筋阻锈剂。对于既有钢筋混凝土工程，当混凝土保护层因钢筋锈蚀失效时，宜
选用掺有内掺型钢筋阻锈剂的混凝土或砂浆进行修复；其他情况采用外涂型钢筋
阻锈剂。 
8.3.2 内掺型、外涂型钢筋阻锈剂的技术指标应满足表8.3.2-1、表8.3.2-2 的要
求，并应符合《钢筋阻锈剂应用技术规程》（JGJ/T 192）的规定。 
表8.3.2-1 内掺型钢筋阻锈剂的技术指标 
环境 
类别 
检验项目 
技术指标 
检验方法 
Ⅰ 
Ⅲ 
Ⅳ 
盐水浸烘环境中钢筋腐蚀面积
百分率 
减少95%以上 
《钢筋阻锈剂应用技术规程》 
（JGJ/T 192） 
凝结时间 
变动范围 
初凝时间 
-60min~ +120min 
《混凝土外加剂》GB 8076 
终凝时间 
抗压强度比 
≥0.9 
坍落度经时损失 
满足施工要求 
抗渗性 
不降低 
《普通混凝土长期和耐久性试验方法》
（GB/T 50082） 
Ⅲ 
Ⅳ 
盐水溶液中的防锈性能 
无腐蚀发生 
《钢筋阻锈剂应用技术规程》 
（JGJ/T 192） 
电化学综合防锈性能 
无腐蚀发生 
注：1 凝结时间差技术指标中的“-”表示提前，“+”表示延后； 
    2 电化学综合防锈性能试验仅适用于阳极型钢筋阻锈剂。 
表8.3.2-2 外涂型钢筋阻锈剂的技术指标 
环境类别 
检验项目 
技术指标 
检验方法 
Ⅰ、Ⅲ、Ⅳ 
盐水溶液中的防锈性能 
无腐蚀发生 
《钢筋阻锈剂应用技

【第 57 页|正文页 48】
8 防腐蚀附加措施 
50 
渗透深度 
≥50mm 
术 
规程》（JGJ/T 192） 
Ⅲ、Ⅳ 
电化学综合防锈性能 
无腐蚀发生 
8.3.4 采用阻锈剂溶液时，混凝土拌合物的搅拌时间应适当延长，确保搅拌均匀。 
8.3.5 使用碱活性骨料时，应检验钢筋阻锈剂的碱含量。掺加阻锈剂的混凝土总
碱含量应符合设计和现行国家标准《混凝土结构设计规范》（GB 50010）的规
定。 
8.4 混凝土表面处理 
8.4.1 采用表面涂层进行混凝土表面处理时，宜符合下列规定： 
1 混凝土表面涂层适用于大气区、浪溅区及平均潮位以上的水位变动区的混
凝土结构，并应符合表8.1.3 的选用原则。 
2 混凝土表面涂层用成膜型涂料的性能应符合表8.4.1-1 的规定，并应符合
《混凝土结构防护用成膜型涂料》（JG/T 335）的规定。 
3 混凝土表面涂层的性能应满足表8.4.1-2 的要求。 
表8.4.1-1 成膜型涂料性能 
序号 
项目 
技术指标 
1 
容器内状态 
粉体 
均匀，无结块 
液体 
色泽呈均匀状态，内部无沉淀、无结块 
2 
细度/μm 
≤100 
3 
涂膜外观 
涂膜平整，颜色均匀 
4 
干燥时间/h 
表干时间 
≤4 
实干时间 
≤24 
 
表8.4.1-2 涂层性能要求 
序号 
项目 
技术指标 
1 
耐候性 
人工加速老化1000h 气泡、剥落、粉化等级为0 
2 
耐碱性 
30d 无气泡、剥落、粉化现象 
3 
耐酸性 
30d 无气泡、剥落、粉化现象 
4 
附着力/MPa 
≥1.5 
5 
碳化深度比/% 
≤20 
6 
抗冻性 
200 次冻融循环无脱落、破裂、起泡现象 
7 
抗氯离子渗透性 
/[mg/(cm2 •d)] 
≤1.0×10-3 
注：1 试验方法按《混凝土结构防护用成膜型涂料》（JG/T 335）的规定执行。 
    2 碳化深度、抗冻性和抗氯离子渗透性应按现行国家标准《普通混凝土长期性能和耐久性能试验方

【第 58 页|正文页 49】
8 防腐蚀附加措施 
51 
法标准》（GB/T 50082）规定的相关方法进行检验。 
4 涂层系统应符合下列规定： 
1） 涂层系统应由底层、中间层、面层或底层和面层的配套涂料涂膜组成。
底层涂料应具有低粘度和高渗透能力；中间层应具有与底层和面层涂料较好的相
容性和附着力；面层应具有抗老化性；整个涂层系统应具有较好的防腐蚀能力。 
2）涂层系统的选用及涂层厚度等要求可按现行的《水运工程结构耐久性设
计标准》（JTS153-2015）相关标准执行。 
3）涂层体系防腐年限可分为两类：普通型，10 年；长效型，20 年。 
4）跨越水域的混凝土结构，其涂装部位应在平均潮位以上。 
条文说明 
底层涂料须能渗透到混凝土内起封闭孔隙和提高后续涂层附着力的作用；中
间层需具备抵抗外界有害介质侵入的能力；面层需对中间层和底层起保护作用。
混凝土表面涂层的耐久性和防护效果，与混凝土涂装前的表面处理关系很大。良
好的表面处理，能使混凝土经久耐用，防护效果也显著。 
混凝土结构的腐蚀破坏一般都在平均潮位以上的部位；在潮位以下，混凝土
处于饱水状态，供氧条件差，钢筋锈蚀极为缓慢，故将涂装位置确定在平均潮位
以上的部位。 
8.4.2 对混凝土表面憎水处理时，宜符合下列规定： 
1 混凝土表面憎水处理适用于盐腐蚀环境混凝土结构表面的防腐蚀保护，并
应按照表8.1.3 的规定合理选用。对于混凝土结构的水平面宜选用液体渗透型涂
料，而对于侧面或仰面宜采用膏体渗透型材料。 
2 憎水处理前应按照《海港混凝土结构防腐蚀技术规范》（JTJ 275）进行
喷涂试验。 
3 憎水处理的质量验收应以每500m2 浸渍面积为一个质量验收单元。憎水处
理工作完成后，应按《海港混凝土结构防腐蚀技术规范》（JTJ 275）的规定进
行测试。当任一验收单元处理质量的各项测试结果中任意一项不满足下列要求时，
该验收单元应重新憎水处理后测试。 
1）吸水率平均值应不大于0.01mm/min1/2；不同时间制备的两批混凝土试件，
憎水处理后暴露于碱液的吸水率平均值与未憎水处理的相比应小于10%；氯化物

【第 59 页|正文页 50】
8 防腐蚀附加措施 
52 
吸收量的降低效果平均值应不小于85%。 
2）C45 以下（含C45）的混凝土，渗透深度应不小于3mm；C45 以上的混
凝土渗透深度应不小于2mm；水灰比为0.6 的混凝土渗透深度应不小于10mm。 
3）混凝土表面憎水处理后的干燥速度系数与未憎水处理的相比，其比值应
大于30%；憎水处理后的试件表面在盐水冻融试验中发生质量损失时的冻融循环
次数应比未憎水处理的试件至少多20 次。 
条文说明 
海港工程混凝土结构处于氯化物侵入的恶劣环境中，由于毛细管的吸收或扩
散作用，使氯化物侵入混凝土中，这是混凝土结构中钢筋腐蚀的重要原因之一。
硅烷、硅氧烷类憎水剂浸渍混凝土表面，即是这种憎水剂渗入混凝土毛细管中的
深度只有数毫米，但由于它与水泥的水化产物发生化学反应，反应物使毛细孔壁
憎水化，使水分和水分所携带的氯化物难以渗入到混凝土内部腐蚀钢筋。 
8.4.3 对混凝土结构增设防腐面层时，应符合下列规定： 
1 混凝土防腐面层是指采用树脂类玻璃钢等聚合物复合材料、聚合物水泥砂
浆材料或耐腐蚀砖砌筑等置于混凝土结构的外侧以阻止外界有害介质的侵蚀。 
2 当环境作用等级为E 级及以上时（特别是酸性环境），可选用玻璃钢、耐
腐蚀板或砖砌筑等作为防腐面层；当环境作用等级为D 级时，可采用聚合物水
泥砂浆等材料作为防腐面层。 
3 混凝土防腐面层的有效防护时间普通型不低于10 年，长效型不低于20 年。
防腐面层的厚度、原材料配合比及施工方法，应根据混凝土结构构件的耐久性要
求及环境类别和作用等级，经论证后确定。 
4 聚合物水泥砂浆面层的施工，应符合现有水泥砂浆抹面的有关规定。 
条文说明 
混凝土防腐面层是一种较直观的防腐蚀防护构造，易于检查和修复。通常，
在新建工程中实施的造价比既有工程的修复低60%～80%，因此，新建工程的设
计过程中应充分考虑这一技术。采用聚合物玻璃钢复合材料，施工质量控制简便
但造价较高；采用聚合物水泥砂浆材料，施工的质量控制要求较高但造价较低。

【第 60 页|正文页 51】
8 防腐蚀附加措施 
53 
8.5 透水模板衬里 
8.5.1 当环境作用等级为D 级及以上，或施工环境恶劣（高风速、干燥环境等）
时，混凝土结构可采用透水模板衬里。 
8.5.2 放置透水模板衬里时，应保证衬里平整；振捣过程中，应确保衬里的完整。
在拆除模板时，保持衬里贴伏于混凝土表面，并适当延长养护时间。 
条文说明 
支模板时，聚集在模板和混凝土界面上的气泡和水分，可通过网片衬里逸出
或吸入毡片衬里的蓄水层，可控制表层混凝土的含水量，提高浇筑混凝土的致密
性。此外，衬里吸附的水分对混凝土还具有一定的水养效果。采用带透水衬里的
模板，可明显改善混凝土保护层的施工质量，提高表层混凝土的密实度。衬里产
品较多，效果各异，使用前需注意进行试验对比。 
8.6 电化学保护 
8.6.1 对于作用等级为E 级及以上的氯化物环境，且其他措施难以长期有效地
阻止钢筋锈蚀时，宜选择电化学保护措施。对氯盐侵蚀引起钢筋严重锈蚀的在役
结构，宜及时实施电化学保护措施。 
8.6.2 对配置环氧涂层钢筋的构件或含有碱活性集料的构件，不宜采用电化学保
护。 
8.6.3 电化学保护应进行专项设计，设计前应对环境情况、混凝土结构情况进行
调查和检测，并按现行《水运工程结构耐久性设计标准》（JTS 153）制定设计
书。 
8.6.4 外加电流阴极保护系统可选用导电涂层阳极系统、活化钛阳极系统等；牺
牲阳极阴极保护系统中阳极材料可选用棒状或块状锌阳极、锌网、锌箔、锌或铝
合金喷涂层等。 
8.6.5 实施电化学保护时，应对混凝土结构破损区域进行修补，所用混凝土的性
能应符合下列规定： 
1 混凝土强度等级不低于原混凝土设计强度等级； 
2 粘接强度不小于原混凝土的抗拉强度标准值； 
3 电阻率应为原混凝土电阻率的50%~200%。

【第 61 页|正文页 52】
8 防腐蚀附加措施 
54 
8.6.6 钢筋混凝土结构应根据构件类型、所处环境和阳极种类，划分为若干个独
立的保护单元。各单元内的阳极系统应为本单元内钢筋提供均匀的保护电流。保
护单元内钢筋之间、钢筋与金属预埋件之间的电阻均应小于1.0Ω。 
8.6.7 采用外加电流阴极保护的新建混凝土结构，在浇筑混凝土时，应保证钢筋
的导电性和埋设的参比电极及其他探头、电缆和接头的完好。当直流电源输出电
压大于24V 时，应采用预警保护措施。 
8.6.8 外加电流阴极保护系统和牺牲阳极阴极保护系统的设计、安装与调试应按
照行业现行《水运工程结构耐久性设计标准》（JTS 153）的规定进行。 
条文说明 
采用混合金属氧化物（MMO）涂层的钛带阳极的外加电流阴极保护技术适
用于长寿命关键结构的保护；与此类似的还有离散阳极型外加电流保护技术；夹
套式牺牲阳极技术适合于处于潮差区的承台和桥墩的保护；埋入式牺牲阳极保护
技术适合于钢筋混凝土结构和路面的局部修复；牺牲阳极和涂层联合保护技术适
用于钢管桩的保护。

【第 62 页|正文页 53】
附录A 给定设计使用年限的保护层厚度计算方法 
55 
附录 A  给定设计使用年限的保护层厚度计算方法 
A.1 计算说明 
A.1.1 当公路工程混凝土结构的耐久性设计有特殊要求时，可利用混凝土结构寿
命预测模型计算选定构件的保护层厚度，用于判断设计的合理性和安全性。 
A.1.2 本附录介绍了氯盐侵蚀条件下，四种常用的混凝土结构寿命预测模型，结
构设计人员应根据结构的特点和需求，选用适宜的计算方法。 
表A.1.2 混凝土结构寿命预测计算方法及特点 
序号 
方法简称 
模型出处 
特点 
耐久性极限状态 
方法1 
CECS 评
定标准方
法 
《混凝土结构耐久性评
定标准》（CECS220：
2007） 
国内主流混凝土寿命预测模
型，参数相对较少，通用性较
好，易理解 
①钢筋开始锈蚀； 
②保护层锈胀开裂； 
③混凝土表面出现可
接受的最大外观损伤 
方法2 
多因素耦
合方法 
《结构混凝土耐久性及
其提升技术》（吉林、缪
昌文、孙伟编著） 
针对粉煤灰混凝土的多维度、
多因素耦合寿命预测模型 
钢筋表面氯离子浓度
达到临界值 
方法3 
西部课题
方法 
西部交通建设项目《混凝
土桥梁耐久性设计方法
和设计参数研究》 
在方法1 的基础上，对应力影
响因子等系数进行了修正 
①钢筋锈蚀 
②保护层开裂 
③保护层剥落 
方法4 
欧洲
Duracrete
方法 
欧洲Duracrete 研究报告 
定量化分级环境、材料和施工
等参数，未考虑混凝土强度等
关键参数，系数体系复杂庞大  
钢筋脱钝 
条文说明 
现有的混凝土结构寿命预测模型大多基于一定的理论基础，通过系数修正而
形成,主要基于混凝土碳化和氯盐侵蚀两类常见的劣化状况。其中，以氯盐侵蚀
的混凝土结构寿命预测模型为代表，国内外现有模型都在Fick 第二扩散定律的
基础上，考虑环境、材料、配合比、氯离子结合能力以及裂缝等因素的影响，通
过改变系数的方式，修正基础模型所得。 
A.2 方法1——CECS 评定标准方法 
A.2.1 根据混凝土结构特点和设计需要，选取适宜的耐久性极限状态；使用极限
状态阶段的临界点计算公式，同时依据环境作用等级确定结构混凝土表面氯离子
浓度，使用氯离子扩散系数、时间依赖系数、环境温湿度等参数的测量值或计算
值，确定结构达到各极限状态所需的时间。

【第 63 页|正文页 54】
附录A 给定设计使用年限的保护层厚度计算方法 
56 
A.2.2 结构耐久性应根据需要按不同的耐久性极限状态评定，耐久性极限状态可
分为下列三种： 
1 钢筋开始锈蚀； 
2 混凝土保护层锈胀开裂； 
3 混凝土表面出现可接受的最大外观损伤。 
A.2.3 不考虑氯离子扩散系数的时间依赖性时，钢筋开始锈蚀的时间ti 可按式
（A.2.3-1）和式（A.2.3-2）估算： 
2
6
10
i
c
t
K









                 （A.2.3-1） 
1
2
1
cr
s
M
K
Derf
M








             （A.2.3-2） 
式中： 
ti——钢筋开始的时间（年，以a 表示）； 
c——混凝土保护层厚度（mm）； 
K——氯盐侵蚀系数； 
D——氯离子扩散系数（m2/a）； 
erf——误差函数； 
Mcr——钢筋锈蚀的临界氯离子浓度（kg/m3），可按表A.2.3-1 取用； 
MS——混凝土表面氯离子浓度（kg/m3）。潮汐、浪溅区的MS 值应采用调查
值或实测数据推算值。当缺乏有效的实测数据时，可参照表A.2.3-2 取用；
近海大气区混凝土表面氯离子浓度应优先通过实测，按《混凝土结构耐久性
评定标准》（CECS220：2007）相关规定进行确定。距海岸0.1km 处MS 值
可按表A.2.3-3 取用，其他位置应乘以表A.2.3-4 的修正系数。 
表A.2.3-1 钢筋锈蚀的临界氯离子浓度Mcr 
水胶比（W/B） 
0.40 
0.45 
0.50 
混凝土强度等级 
C40 
C30 
C25 
Mcr（kg/m3） 
1.40 
1.30 
1.20 
表A.2.3-2 潮汐区、浪溅区混凝土表面氯离子浓度Ms 
混凝土强度等级 
C40 
C30 
C25 
C20
