Repository: Sevenxxxx/guifanchaxun

# 规范查询（guifan-chaxun）

面向中国工程规范及库内公文、通知、表格等资料的本地索引 skill。查询时按“书架 → 目录 → 章节 → 原文”逐级定位，不依赖向量数据库。

## 初始化（Windows）

1. 安装 Python 3.12，并确认 `python --version` 可用。
2. 在项目根目录执行 `python -m pip install -r requirements.txt`。
3. 安装 Tesseract 5，并在 `tools/guifan-chaxun-scripts/config.json` 中确认其路径；项目自带 `chi_sim` 语言包目录。
4. 把原始资料放入 `guifansrc/`，然后执行：

   ```powershell
   python tools/guifan-chaxun-scripts/scripts/spec.py index --all
   python tools/guifan-chaxun-scripts/scripts/spec.py status
   ```

旧版 Office/WPS 文件还需要已安装的 Office 或 WPS；Git 提交审查钩子需要 Git for Windows 提供的 `bash`。

## 常用操作

```powershell

# 检查新增、缺失和内容已变更的源文件
python tools/guifan-chaxun-scripts/scripts/spec.py status

# 增量重建；修改过的 OCR 源会自动重新 OCR
python tools/guifan-chaxun-scripts/scripts/spec.py index --all --jobs 4

# 查询
python tools/guifan-chaxun-scripts/scripts/spec.py list -q "桥梁"
python tools/guifan-chaxun-scripts/scripts/spec.py clause "书名或规范号" 4.2.1
```

## 验证

```powershell
python -m unittest discover -s tests -v
```

测试覆盖索引 ID 唯一性、源文件变更检测、原子写入和替代关系校验。完整工作流和数据格式见 [AGENTS.md](AGENTS.md) 与 `tools/guifan-chaxun/SKILL.md`。

File: library_data/gonglu/069-公路斜拉桥设计规范-JTGT3365-01-2020/chapters/ch03-材料.md
# 章 3:材料
# 规范: (069-公路斜拉桥设计规范-JTGT3365-01-2020) | 页码:PDF 16-17 | 正文页 8-9
# 条文范围:3.1-3.3.4
# 类型:正文
# 生成:spec.py index 2026-08-26 | 页内标记【第 N 页】用于回源

【第 16 页|正文页 8】
公路斜拉桥设计规范（JTG/T 3365-01—2020） 
- 8 - 
 
3 材料 
 
3.1 混凝土 
3.1.1  用于斜拉桥各部分构件混凝土的强度、弹性模量和耐久性设计要求等，应
按现行《公路钢筋混凝土及预应力混凝土桥涵设计规范》（JTG 3362）的规定采用。 
 
3.1.2  混凝土主梁和索塔所采用的混凝土强度等级不应低于C40。 
3.2 钢材 
3.2.1  钢筋混凝土及预应力混凝土构件所采用的普通钢筋与预应力钢筋类别、设
计强度、标准强度和弹性模量，应按现行《公路钢筋混凝土及预应力混凝土桥涵设
计规范》（JTG 3362）的规定采用。 
 
3.2.2  斜拉桥所采用的钢板、型材、普通螺栓、锚栓、高强螺栓、剪力钉、焊接
材料等的技术要求、物理性能指标及耐久性设计要求，应按现行《公路钢结构桥梁
设计规范》（JTG D64）的规定采用。 
条文说明 
本条增加了对剪力钉材料的规定。剪力钉在斜拉桥的钢-混组合构件中有较为广
泛的应用。苏通长江公路大桥、上海长江大桥、重庆东水门长江大桥、重庆千厮门
嘉陵江大桥等斜拉桥的钢-混凝土组合索塔锚固区均采用剪力钉作为连接件。重庆江
津观音岩大桥、厦漳大桥南汊主桥以及水土嘉陵江大桥等斜拉桥的钢-混组合主梁也
采用剪力钉作为连接件。

【第 17 页|正文页 9】
材    料 
- 9 - 
 
3.3 斜拉索 
3.3.1  斜拉索用高强钢丝应采用5mm 或7mm 钢丝，其性能应满足现行《桥梁
缆索用热镀锌或锌铝合金钢丝》（GB/T 17101）的要求。钢丝抗拉强度设计值按现
行《公路钢结构桥梁设计规范》
（JTG D64）的规定采用，标准强度不宜低于1670MPa。
钢丝防护镀层或涂层的性能应满足国家或行业现行有关标准的规定。 
 
3.3.2  斜拉索用钢绞线应采用高强度低松弛预应力钢绞线，其性能应满足现行
《高强度低松弛预应力热镀锌钢绞线》（YB/T 152）的要求。斜拉索用钢绞线的抗
拉强度设计值应按现行《公路钢结构桥梁设计规范》（JTG D64）的规定采用，标准
强度不宜低于1770MPa。钢绞线防护镀层或涂层的性能应满足国家或行业现行有关
标准的规定。 
条文说明 
3.3.1~3.3.2  斜拉索一般采用高强度钢丝或钢绞线，钢丝或钢绞线防护一般采
用镀锌、环氧涂层、锌铝合金镀层等方式。 
 
3.3.3  斜拉索用锚具材料性能应满足现行《优质碳素结构钢》（GB/T 699）或《合
金结构钢》（GB/T 3077）的要求。 
 
3.3.4  斜拉索外防护材料性能应满足现行《桥梁缆索用高密度聚乙烯护套料》
（CJ/T 297）的要求。
