Repository: Sevenxxxx/guifanchaxun

# 规范查询（guifan-chaxun）

面向中国工程规范及库内公文、通知、表格等资料的本地索引 skill。查询时按“书架 → 目录 → 章节 → 原文”逐级定位，不依赖向量数据库。

## 初始化（Windows）

1. 安装 Python 3.12，并确认 `python --version` 可用。
2. 在项目根目录执行 `python -m pip install -r requirements.txt`。
3. 安装 Tesseract 5，并在 `tools/guifan-chaxun-scripts/config.json` 中确认其路径；项目自带 `chi_sim` 语言包目录。
4. 把原始资料放入 `guifansrc/`，然后执行：

   ```powershell
   python tools/guifan-chaxun-scripts/scripts/spec.py index --all
   python tools/guifan-chaxun-scripts/scripts/spec.py status
   ```

旧版 Office/WPS 文件还需要已安装的 Office 或 WPS；Git 提交审查钩子需要 Git for Windows 提供的 `bash`。

## 常用操作

```powershell

# 检查新增、缺失和内容已变更的源文件
python tools/guifan-chaxun-scripts/scripts/spec.py status

# 增量重建；修改过的 OCR 源会自动重新 OCR
python tools/guifan-chaxun-scripts/scripts/spec.py index --all --jobs 4

# 查询
python tools/guifan-chaxun-scripts/scripts/spec.py list -q "桥梁"
python tools/guifan-chaxun-scripts/scripts/spec.py clause "书名或规范号" 4.2.1
```

## 验证

```powershell
python -m unittest discover -s tests -v
```

测试覆盖索引 ID 唯一性、源文件变更检测、原子写入和替代关系校验。完整工作流和数据格式见 [AGENTS.md](AGENTS.md) 与 `tools/guifan-chaxun/SKILL.md`。

File: library_data/gonglu/117-公路桥涵施工技术规范-JTGT3650-2020/chapters/ch09-混凝土工程.md
# 章 6:混凝土工程
# 规范: (117-公路桥涵施工技术规范-JTGT3650-2020) | 页码:PDF 47-52 | 正文页 36-41
# 条文范围:6.1-6.4.1
# 类型:正文
# 生成:spec.py index 2026-08-26 | 页内标记【第 N 页】用于回源

【第 47 页|正文页 36】
公路桥涵施工技术规范 
- 36 - 
 
6 混凝土工程 
 
6.1 一般规定 
 
6.1.1  本章适用于公路桥涵混凝土施工的原材料选择、配制、拌制、运输、浇筑和养护，
预应力混凝土及水下混凝土等的特殊要求尚应分别符合本规范第7 章和第9 章的规定。 
 
6.1.2 混凝土工程所用的各种原材料，均应符合现行国家标准或行业标准的规定，并应在
进场时对其性能和质量进行检验。 
 
6.1.3 在进行试配和质量检测时，混凝土的抗压强度应以边长为150mm 的立方体标准试
件测定，且应取其保证率为95％。试件应以同龄期者3 个为一组，每组试件的抗压强度以
3 个试件测值的算术平均值（计算精确至0.1MPa）为测定值，当有1 个测值与中间值的差
值超过中间值的15％时，取中间值为测定值；当有2 个测值与中间值的差值均超过15％时，
该组试件无效。 
 
6.1.4  混凝土的抗压强度，应以标准方式成型的试件置于标准养护条件下（温度20℃±2℃，
相对湿度不低于95%）养护28d 所测得的抗压强度值（MPa）进行评定。对采用蒸汽养护
的混凝土，其测试抗压强度的试件应先随构件同条件蒸汽养护，再转入标准条件下养护，
累计养护时间应为28d。 
 
6.1.5  公路桥涵混凝土宜使用非碱活性集料，当条件不具备必须使用时，其他材料中的
碱含量及混凝土中的最大总碱含量应符合本规范的规定。 
 
条文说明： 
碱集料反应对一些地区的桥梁结构物曾造成过严重的破坏，特别是近年来部分水泥的
含碱量增加及含碱外加剂的应用使得混凝土含碱量剧增，往往会超过引发碱集料反应的临
界值。混凝土含碱量在超过临界值后会导致化学反应，使混凝土结构发生不均匀膨胀、裂
缝、抗压强度和弹性模量下降等不良现象，从而危及结构安全，缩短工程的使用寿命。为
了避免这种危害的发生，在条件具备时，公路桥涵的混凝土结构中需尽量使用非碱活性集

【第 48 页|正文页 37】
混凝土工程 
- 37 - 
料，但就现状而言，要完全做到这一点尚存在一定困难，故需要对结构混凝土中的最大碱
含量进行总量控制。 
 
6.2  水泥 
 
6.2.1 桥涵工程采用的水泥应符合现行《通用硅酸盐水泥》（GB 175）的规定，水泥的品种
和强度等级应通过混凝土配合比试验选定，且其特性应不会对混凝土的强度、耐久性和工
作性能产生不利影响。当混凝土中采用碱活性集料时，宜选用含碱量不大于0.6％的低碱水
泥。 
 
条文说明： 
我国的水泥按《通用硅酸盐水泥》（GB 175—2007）的分类有：硅酸盐水泥、普通硅酸
盐水泥、矿渣硅酸盐水泥、火山灰质硅酸盐水泥、粉煤灰硅酸盐水泥和复合硅酸盐水泥等。
其中矿渣硅酸盐水泥、火山灰质硅酸盐水泥、粉煤灰硅酸盐水泥、复合硅酸盐水泥等四种
硅酸盐水泥允许掺入20％以上的不同矿物混合物等量取代熟料，掺加后其性能随之产生变
化。为了有效控制混凝土的质量，当采用掺入外加剂与掺合料来配制桥涵结构的混凝土时，
适用的水泥一般为硅酸盐水泥或普通硅酸盐水泥；大体积混凝土适用的水泥为中热硅酸盐
水泥、低热矿渣硅酸盐水泥、粉煤灰硅酸盐水泥或矿渣硅酸盐水泥。对于粉煤灰硅酸盐水
泥、矿渣硅酸盐水泥，不需要再掺入相应的矿渣、粉煤灰。 
水泥含碱量的控制主要是从碱集料反应的角度考虑。工程实践中发现有的结构混凝土
的开裂是由于水泥的高含碱量所引起的收缩所致，为防止碱促进混凝土的开裂，根据现行
《通用硅酸盐水泥》（GB 175）的规定及公路桥涵结构使用的实际情况，规定了当混凝土中
使用碱活性集料时，水泥的含碱量宜不大于0.6％的要求，水泥的碱含量按氧化钠当量计
（Na2O+0.658K2O），这个碱含量的限值是国际上公认的安全指标。 
 
6.2.2 水泥进场时，应附有生产厂的品质试验检验报告等合格证明文件，并应按批次对同
一生产厂、同一品种、同一强度等级及同一出厂日期的水泥进行强度、细度、安定性和凝
结时间等性能的检验，散装水泥应以每500t 为一批，袋装水泥应以每200t 为一批，不足500t
或200t 时，亦按一批计。当对水泥质量有怀疑或受潮或存放时间超过3 个月时，应重新取
样复验，并应按其复验结果使用。水泥的检验试验方法应符合现行《公路工程水泥及水泥
混凝土试验规程》（JTG E30）的规定。 
 
6.2.3 公路桥涵混凝土工程宜采用散装水泥，散装水泥在工地应采用专用水泥罐储存；采

【第 49 页|正文页 38】
公路桥涵施工技术规范 
- 38 - 
用袋装水泥时，在运输和储存过程中应防止受潮，且不得长时间露天堆放，临时露天堆放
时应设支垫并覆盖。不同品种、强度等级和出厂日期的水泥应分别按批存放。 
 
 
6.3 细集料 
 
6.3.1 细集料宜采用级配良好、质地坚硬、颗粒洁净的河砂；当河砂不易得到时，可采用
符合规定的其他天然砂或机制砂；细集料不得采用海砂。细集料的技术指标应符合表6.3.1
的规定。 
表6.3.1 细集料技术指标 
项目 
技术要求 
Ⅰ类 
Ⅱ类 
Ⅲ类 
有害物质限量
云母（按质量计，％） 
≤1.0 
≤2.0 
轻物质（按质量计，％） 
≤1.0 
有机物 
合格 
硫化物及硫酸盐（按SO3 质量计，％） 
≤0.5 
氯化物（以氯离子质量计，％） 
≤0.01 
≤0.02 
≤0.06 
天然砂 
含泥量（按质量计，％） 
≤1.0 
≤3.0 
≤5.0 
泥块含量（按质量计，％） 
0 
≤1.0 
≤2.0 
机制砂 
MB 值≤1.4 
或快速法试验合格 
MB 值 
≤0.5 
≤1.0 
≤1.4 或合格
石粉含量（按质量计，％）
≤10.0 
≤
泥块含量（按质量计，％）
0 
≤1.0 
≤2.0 
MB 值＞1.4 
或快速法试验不合格
石粉含量（按质量计，％）
≤1.0 
≤3.0 
≤5.0 
泥块含量（按质量计，％）
0 
≤1.0 
≤2.0 
坚固性 
硫酸钠溶液法试验，砂的质量损失（％） 
≤8 
≤10 
机制砂单级最大压碎指标（％） 
≤20 
≤25 
≤30 
表观密度（kg/m3） 
≥2500 
松散堆积密度（kg/m3） 
≥1400 
空隙率（％） 
≤44 
碱集料反应 
经碱集料反应试验后，试件应无裂缝、酥
裂、胶体外溢现象，在规定试验龄期的膨
胀率应小于0.10％ 
注：1.砂按产源分为天然砂、机制砂两类；按技术要求分为Ⅰ类、Ⅱ类、Ⅲ类。 
2.石粉含量系指机制砂中粒径小于75μm 的颗粒含量。 
3.当工程有要求时，含水率和饱和面干吸水率应采用实测值。

【第 50 页|正文页 39】
混凝土工程 
- 39 - 
4.砂中不应混有草根、树叶、树枝、塑料、煤块、炉渣等杂物。 
5.当对砂的坚固性有怀疑时，应做坚固性试验。 
6.当碱集料反应不符合表中要求时，应采取抑制碱集料反应的技术措施。 
 
条文说明： 
本条按《建设用砂》（GB/T14684—2011）的规定对相关技术指标进行了修改。本次修
订取消了原规范表6.3.1 中注1 “Ⅰ类宜用于强度等级大于C60 的混凝土；Ⅱ类宜用于强
度等级C30~C60 及有抗冻、抗渗或其他要求的混凝土；Ⅲ类宜用于强度等级小于C30 的混
凝土和砌筑砂浆”的要求；并将原规范表6.3.1 中的注2 修改为现注1“砂按产源分为天然
砂、机制砂两类”。 
 
6.3.2  细集料宜按同产地、同规格、连续进场数量不超过400m3 或600t 为一验收批，小
批量进场的宜以不超过200m3 或300t 为一验收批进行检验；当质量稳定且进料量较大时，
可以1000t 为一验收批。检验内容应包括外观、筛分、细度模数、有机物含量、含泥量、泥
块含量及机制砂的石粉含量等；必要时尚应对坚固性、有害物质含量、氯离子含量、碱活
性及放射性等指标进行检验。检验试验方法应符合现行《公路工程集料试验规程》
（JTG E42）
的规定。 
 
6.3.3  砂的分类应符合表6.3.3 的规定。 
表6.3.3  砂的分类 
砂组 
粗砂 
中砂 
细砂 
细度模数 
3.7～3.1 
3.0～2.3 
2.2～1.6 
注：细度模数主要反映全部颗粒的粗细程度，不完全反映颗粒的级配情况，混凝土配制时应同时考虑砂的细度模数和级配情况。 
 
6.3.4 细集料的颗粒级配应符合表6.3.4-1 的规定，级配类别应符合表6.3.4-2 的规定。 
表6.3.4-1 细集料的颗粒级配 
细集料的分类 
天然砂 
机制砂 
级配区 
1 区 
2 区 
3 区 
1 区 
2 区 
3 区 
方孔筛 
累计筛余（％） 
4.75mm 
10～0 
10～0 
10～0 
10～0 
10～0 
10～0 
2.36mm 
35～5 
25～0 
15～0 
35～5 
25～0 
15～0 
1.18mm 
65～35 
50～10 
25～0 
65～35 
50～10 
25～0

【第 51 页|正文页 40】
公路桥涵施工技术规范 
- 40 - 
600μm 
85～71 
70～41 
40～16 
85～71 
70～41 
40～16 
300μm 
95～80 
92～70 
85～55 
95～80 
92～70 
85～55 
150μm 
100～90 
100～90 
100～90 
97～85 
94～80 
94～75 
注：1.表中除4.75mm 和600μm 筛档外，其余可略有超出，但各级累计筛余的超出值总和应不大于5％。 
2.对砂浆用砂，4.75mm 筛孔的累计筛余量应为0。 
表6.3.4-2 级配类别 
类别 
I 类 
Ⅱ类 
Ⅲ类 
级配区 
2 区 
1、2、3 区 
 
条文说明： 
细度模数相同而级配不同的砂，会具有不同的混凝土配制性质。有关资料表明，合格
粒径与良好级配的集料可使混凝土用水量降低约20％，有可能减小收缩值约100×10
-6。因
此，条文列入了各种级配区的级配，如表6.3.4-1 所示，其中1 区基本属于粗砂范畴，2 区
基本属于中砂范畴，3 区基本属于细砂范畴。为了保证混凝土结构物的质量，重要工程的混
凝土用砂通常选用中砂，细度模数一般为2.9～2.6。 
按《建设用砂》（GB/T14684—2011）的规定对相关技术指标进行了修改，增加了表
6.3.4-2。 
 
6.4 粗集料 
 
6.4.1 粗集料宜采用质地坚硬、洁净、级配合理、粒形良好、吸水率小的碎石或卵石，其
技术指标应符合表6.4.1 的规定。 
 
表6.4.1 粗集料技术指标 
项目 
技术要求 
Ⅰ类 
Ⅱ类 
Ⅲ类 
碎石压碎指标（％） 
≤10 
≤20 
≤30 
卵石压碎指标（％） 
≤12 
≤14 
≤16 
坚固性 
（硫酸钠溶液法试验质量损失值，％） 
≤5 
≤8 
≤12 
吸水率（％） 
≤1.0 
≤2.0 
针片状颗粒总含量（按质量计，％） 
≤5 
≤10 
≤15 
 
含泥量（按质量计，％） 
≤0.5 
≤1.0 
≤1.5

【第 52 页|正文页 41】
混凝土工程 
- 41 - 
 
泥块含量（按质量计，％） 
0 
≤0.2 
≤0.5 
有害
物质
限量
有机物 
合格 
硫化物及硫酸盐 
（按SO3 质量计，％） 
≤0.5 
≤1.0 
岩石抗压强度（水饱和状态，MPa） 
火成岩≥80；变质岩≥60；水成岩≥30 
表观密度（kg/m3） 
≥2600 
连续级配松散堆积空隙率（％） 
≤43 
≤45 
≤47 
碱集料反应 
经碱集料反应试验后，试件应无裂缝、酥裂、胶体外溢等现象，
在规定试验龄期的膨胀率应小于0.10％ 
注：1. 粗集料中不应混有草根、树叶、树枝、塑料、煤块、炉渣等杂物。 
2. 混凝土强度等级为C60 及以上时应进行岩石抗压强度检验，其他情况下，如有必要也可进行岩石的抗压强度检验。岩石的抗压强度
除应满足表中要求外，其抗压强度与混凝土强度等级之比对于C60 及以上的混凝土，应不小于2，其余应不小于1.5。岩石强度首先应
由生产单位提供，工程中可采用压碎值指标进行质量控制。 
3. 当粗集料中含有颗粒状硫酸盐或硫化物杂质时，应进行专门检验，确认能满足混凝土耐久性要求后，方可采用。 
4.采用卵石破碎成碎石时，应具有两个及以上的破碎面，且其破碎面应不小于70%。 
5. 卵石和碎石混合使用时，压碎值应分别按卵石和碎石控制。 
 
条文说明： 
本条按《建设用卵石、碎石》（GB/T14685—2011）的规定对相关技术指标进行了修改。 
对表6.4.1 中的注作了下列修改：删除了原表注1“Ⅰ类宜用于强度等级大于C60 的混
凝土；Ⅱ类宜用于强度等级C30~C60 及有抗冻、抗渗或其他要求的混凝土；Ⅲ类宜用于强
度等级小于C30 的混凝土和砌筑砂浆”的要求；对原表注3 进行了修改（现为注2）；增加
了现表注5“卵石和碎石混合使用时，压碎值应分别按卵石和碎石控制”的规定，放宽了对
卵石应用的限制，以充分利用资源。 
 
6.4.2  当混凝土结构物处于不同环境条件下时，粗集料坚固性试验的结果除应符合表
6.4.1 的规定外，尚应符合表6.4.2 的规定。 
表6.4.2 粗集料的坚固性试验 
混凝土所处环境条件 
在硫酸钠溶液中循环5 次后的质量损失（％） 
寒冷地区，经常处于干湿交替状态 
＜5 
严寒地区，经常处于干湿交替状态 
＜3 
混凝土处于干燥条件，但粗集料风化或软弱颗粒过多
＜12

File: library_data/gonglu/117-公路桥涵施工技术规范-JTGT3650-2020/chapters/ch16-预应力混凝土工程.md
# 章 7:预应力混凝土工程
# 规范: (117-公路桥涵施工技术规范-JTGT3650-2020) | 页码:PDF 81-108 | 正文页 70-97
# 条文范围:7.1-7.11.6
# 类型:正文
# 生成:spec.py index 2026-08-26 | 页内标记【第 N 页】用于回源

【第 81 页|正文页 70】
公路桥涵施工技术规范 
- 70 - 
 
7  预应力混凝土工程 
 
7.1 一般规定 
 
7.1.1 本章适用于预应力混凝土现浇结构和预制构件的施工。 
 
7.1.2 预应力混凝土工程中的钢束张拉和后张孔道压浆宜采用信息化施工。 
 
条文说明： 
信息化已在预应力混凝土工程的施工中特别是在张拉和压浆两个关键工序中得
到普遍应用，主要是在施工过程中能自动采集相关数据和参数，对有效地控制预应
力混凝土工程的质量具有良好效果，值得推广应用，故本次修订增加了本条规定。 
 
7.1.3 预应力混凝土工程施工时，应采取必要的安全防护措施，防止发生事故。 
 
条文说明： 
安全防护措施包括三个方面的内容：作业人员的人身安全、操作设备的安全和
结构物的安全。为保证施工作业安全地进行，就需要采取必要的安全防护措施。 
 
7.2  预应力筋及制作 
 
7.2.1 预应力混凝土结构所采用的钢丝、钢绞线、螺纹钢筋等材料的性能和质量，
应符合现行国家标准的规定。钢丝应符合现行《预应力混凝土用钢丝》（GB/T5223）
的规定；钢绞线应符合现行《预应力混凝土用钢绞线》（GB/T5224）的规定；螺纹
钢筋应符合现行《预应力混凝土用螺纹钢筋》（GB/T20065）的规定。有涂层的预应
力筋应符合相应的现行国家标准的规定。进口材料的性能和质量应符合合同规定标
准的要求。 
 
条文说明： 
公路桥涵预应力混凝土结构主要采用钢丝、钢绞线和螺纹钢筋三大类产品作为

【第 82 页|正文页 71】
预应力混凝土工程 
- 71 - 
预应力筋，本条对不同材料明确了需要分别符合相应国家标准的规定。 
7.2.2 预应力筋进场时应分批验收，验收时，除应按合同要求对其质量证明书、包
装、标志和规格等进行检查外，尚应按下列规定进行检验： 
1  钢丝分批检验时每批质量应不大于60t。检验时应先从每批中抽查5％且不
少于5 盘，进行表面质量检查，如检查不合格，则应对该批钢丝逐盘检查。在表面
质量检查合格的钢丝中抽取5％，但不少于3 盘，在每盘钢丝的两端取样进行抗拉
强度、弯曲和伸长率的试验。试验结果如有一项不合格，则不合格盘报废，并从同
批未试验过的钢丝盘中取双倍数量的试样进行该不合格项的复验；如仍有一项不合
格，则该批钢丝为不合格。 
2  钢绞线分批检验时每批质量应不大于60t。检验时应从每批钢绞线中任取3
盘，并从每盘所选的钢绞线端部正常部位截取一组试样进行表面质量、直径偏差和
力学性能试验。如每批少于3 盘，则应逐盘取样进行上述试验。试验结果如有一项
不合格时，则不合格盘报废，并再从该批未试验过的钢绞线中取双倍数量的试样进
行该不合格项的复验；如仍有一项不合格，则该批钢绞线为不合格。 
3  螺纹钢筋分批检验时每批质量应不大于l00t。对表面质量应逐根目视检查，
外观检查合格后在每批中任选2 根钢筋截取试件进行拉伸试验。试验结果如有一项
不合格时，则应另取双倍数量的试件重做全部各项试验；如仍有一根试件不合格，
则该批钢筋为不合格。 
4  预应力筋的实际强度不得低于现行国家标准的规定。预应力筋的检验试验方
法应按现行国家标准的规定执行，用作拉伸试验的试件，不得进行任何形式的加工。
在对预应力筋的拉伸试验中，应同时测定其弹性模量。 
5  对特大桥、大桥或重要桥梁工程中使用的钢丝、钢绞线和螺纹钢筋，进场时
应按上述规定进行检验；对预应力材料用量较少的一般桥梁工程，其预应力钢材的
力学性能，可仅进行抗拉强度检验，或由生产厂提供力学性能试验报告。 
 
条文说明： 
为保证用于工程中的预应力材料的品质能达到相应国家标准的要求，在进场时
对其进行质量验收是有必要的。 
5  “重要桥梁工程”是指高速公路和一级公路上、国防公路上及城市附近交通
繁忙公路上的桥梁。“用量较少”的含义是指其用量远少于验收批的质量，如不足正
常验收批的20％。“一般桥梁工程”是指二级及以下等级公路中的中、小桥，且设
计无特殊要求的桥梁工程。

【第 83 页|正文页 72】
公路桥涵施工技术规范 
- 72 - 
7.2.3 预应力筋应保持清洁，在存放和搬运过程中应避免使其产生机械损伤和有害
的锈蚀。进场后的存放时间宜不超过6 个月，且宜存放在干燥、防潮、通风良好、
无腐蚀气体和介质的仓库内；在室外存放时，不得直接堆放在地面，应支垫并遮盖，
防止雨露和各种腐蚀性介质对其产生不利影响。 
 
7.2.4 预应力筋制作时的下料应符合下列规定： 
1 下料长度应通过计算确定，计算时应考虑结构的孔道长度或台座长度、锚夹
具厚度、千斤顶长度、镦头预留量、冷拉伸长值、弹性回缩值、张拉伸长值和张拉
工作长度等因素。 
2 钢丝束两端采用镦头锚具时，宜采用等长下料法对钢丝进行下料。 
3 预应力筋的下料，应采用切断机或砂轮锯切断，严禁采用电弧切割。 
 
条文说明： 
3  如采用电弧切断预应力筋，在高温下将使预应力筋的抗拉强度降低，故予以
禁止。 
 
7.2.5 高强钢丝的镦头宜采用液压冷镦，镦头前应确认钢丝的可镦性。钢丝镦头的
强度不得低于钢丝强度标准值的98％。 
 
7.2.6 制作挤压锚时，应符合下列规定： 
1  模具与挤压锚应配套使用，挤压锚具的外表面应涂润滑介质，挤压力和挤压
操作应符合产品使用说明书的规定。 
2  挤压后的预应力筋外端应露出挤压套筒2～5mm。 
3  应从每一工作班制作的成型挤压锚中抽取至少3 个试件，进行握裹力试验。 
4 钢绞线压花锚挤压成型时，表面应清洁、无油污，梨形头的尺寸和直线段长
度应不小于设计值。 
5  环氧涂层钢绞线不得用于制作压花锚。 
 
条文说明： 
1  不同生产厂生产的挤压锚具的尺寸是有差异的，挤压力亦有差异，因此模具
与挤压锚需要配套使用。 
3  对成型的挤压锚抽取试件做握裹力试验，目的是检验其可靠性。 
4 钢绞线压花锚具是依靠梨形花头及直线段裸露的钢绞线与混凝土的黏结而锚

【第 84 页|正文页 73】
预应力混凝土工程 
- 73 - 
固的，因此钢绞线的表面需要保持清洁，不能有污物，更不能有油脂，否则将会影
响其锚固性能。 
5  规定“环氧涂层钢绞线不得用于制作压花锚”，是因为其锚固力不能满足锚
固的要求。 
 
7.2.7 预应力筋由多根钢丝或钢绞线组成且当采取整束穿入孔道内时应预先编束，
编束时应将钢丝或钢绞线逐根理顺，防止缠绕，并应每隔1～1.5m 捆绑一次，使其
绑扎牢固、顺直。 
 
条文说明： 
编束时梳理顺直，能防止钢丝或钢绞线在穿束、张拉时由于互相缠绕紊乱而导
致的受力不均匀现象。当受力不均匀时，有的钢丝或钢绞线达不到张拉控制应力，
而有的则可能被拉断。 
 
7.3  锚具、夹具和连接器 
 
7.3.1 锚具、夹具和连接器应按设计规定采用，其性能和质量应符合现行《预应力
筋用锚具、夹具和连接器》（GB/T14370）的规定。 
 
7.3.2 锚具应满足分级张拉、补张拉以及放松预应力的要求；锚固多根预应力筋的
锚具除应具有整束张拉的性能外，尚应具有单根张拉的性能；用于承受低应力或动
荷载的夹片式锚具应具有防松性能；锚具的锚口摩阻损失率宜不大于6％。 
 
条文说明： 
本条对“锚口摩阻损失率宜不大于6％”的规定是针对生产厂的锚具产品提出
的要求，而不是针对施工操作的，在锚具材料订货及进场检验时，需作为一项重要
指标进行控制。 
 
7.3.3 夹具应具有良好的自锚性能、松锚性能和安全的重复使用性能，主要锚固零
件应具有良好的防锈性能，可重复使用的次数应不少于300 次。需敲击才能松开的
夹具，必须保证其对预应力筋的锚固没有影响，且对操作人员的安全不造成危险。 
 
7.3.4 在混凝土结构或构件中的永久性预应力筋连接器，应符合锚具的性能要求；

【第 85 页|正文页 74】
公路桥涵施工技术规范 
- 74 - 
用于先张法施工且在张拉后还需进行放张和拆卸的连接器，应符合夹具的性能要求。 
 
7.3.5 锚垫板应具有足够的强度和刚度，且宜设置锚具对中止口以及压浆孔或排气
孔，压浆孔的内径宜不小于20mm。与后张预应力筋用锚具或连接器配套的锚垫板
和局部加强钢筋，在规定的局部承压试件尺寸及混凝土强度下，应满足传力性能要
求。 
 
条文说明： 
本条对锚垫板和锚下的局部加强钢筋（如螺旋筋）的性能提出了要求，并强调
需要与锚具或连接器配套使用，新的国家标准《预应力筋用锚具、夹具和连接器》
（GB/T 14370-2015）已将锚垫板和螺旋筋作为锚具或连接器配套的产品。传力性能
是指：通过传力性能试验检验，预加力从锚具通过垫板传递到混凝土结构时的局部
承压区的性能，实际上就是对预应力体系的性能要求。锚固区传力性能试验一般在
产品定型时由生产厂委托有资质的检测机构进行。 
 
7.3.6 锚具、夹具和连接器进场时，应按合同核对其型号、规格和数量，以及适用
的预应力筋品种、规格和强度等级，且生产厂应提供产品质保书、产品技术手册、
锚固区传力性能型式检验报告，以及夹片式锚具的锚口摩阻损失测试报告或参数。
产品按合同核对无误后，应按下列规定进行进场检验： 
1  外观检验：应从每批产品中抽取2％且不少于10 套样品，检验表面裂纹及
锈蚀情况。表面不得有裂纹及锈蚀。当有1 个零件不符合要求时，本批全部产品应
逐件检验，符合要求者判定该零件外观合格。对配套使用的锚垫板和螺旋筋可按上
述方法进行外观检验，但允许表面有轻度锈蚀。 
2  尺寸检验：应从每批产品中抽取2%且不少于10 套样品，检验其外形尺寸。
外形尺寸应符合产品质保书所示的尺寸范围。当有1 个零件不符合规定时，应另取
双倍数量的零件重新检验；如仍有1 个零件不符合要求，则本批全部产品应逐件检
验，符合要求者判定该零件尺寸合格。 
3  硬度检验：应从每批产品中抽取3%且不少于5 套样品（对多孔夹片式锚具
的夹片，每套抽取6 片），对其中有硬度要求的零件进行硬度检验，每个零件测试3
点，其硬度应符合产品质保书的规定。当有1 个零件不合格时，应另取双倍数量的
零件重做检验；如仍有1 个零件不合格，则应对本批产品逐个检验，合格者方可使
用或进入后续检验。 
4  静载锚固性能试验：应在外观检验和硬度检验均合格的同批产品中抽取样品，

【第 86 页|正文页 75】
预应力混凝土工程 
- 75 - 
与相应规格和强度等级的预应力筋组成3 个预应力筋－锚具组装件，进行静载锚固
性能试验。如有1 个试件不符合要求，则应另取双倍数量的样品重做试验；如仍有
1 个试件不符合要求，则该批锚具为不合格。静载锚固性能试验方法应符合现行《预
应力筋用锚具、夹具和连接器》（GB/T14370）的规定。 
5  对特大桥、大桥和重要桥梁工程中使用的锚具产品，应进行上述4 项检查和
检验；对锚具用量较少的一般中、小桥梁工程，如生产厂能提供有效的静载锚固性
能试验合格的证明文件，则可仅进行外观检验和硬度检验。 
6  进场检验时，同种材料、同一生产工艺条件下、同批进场的产品可视为同一
验收批。锚具的每个验收批宜不超过2000 套；夹具、连接器的每个验收批宜不超过
500 套；获得第三方独立认证的产品，其验收批可扩大1 倍。检验合格的产品，在
现场的存放期超过1 年，再用时应进行外观检验。 
 
条文说明： 
本条所指的进场检验，实际上是对生产厂已进行产品出厂检验合格后的复验，
复验有4 项主要内容：外观检验、尺寸检验、硬度检验和静载锚固性能试验。 
5“锚具用量较少”的含义为锚具的用量远少于验收批的数量，如不足正常验收
批的20％；“一般中、小桥梁工程”是指二级及以下等级公路中的且设计无特殊要
求的中、小桥梁；“有效的静载锚固性能试验合格的证明文件”是指试验时间不超过
1 年，且由具有资质的检测单位提供的检验报告。 
 
7.3.7 锚具、夹具和连接器在存放、搬运及使用期间均应妥善防护，避免锈蚀、沾
污、遭受机械损伤、混淆和散失，临时性的防护措施应不影响其安装和永久性防腐
的实施。 
 
 
7.3.8 预应力筋用锚具产品应配套使用，同一结构或构件中应采用同一生产厂的产
品，工作锚不得作为工具锚使用。夹片式锚具的限位板和工具锚宜采用与工作锚同
一生产厂的配套产品。 
 
条文说明： 
预应力筋用锚具、夹具、连接器、锚垫板和螺旋筋等产品，是生产厂通过锚固
区荷载传递试验得到的能够保证其工作性能和安全性的匹配性组合，并能在工程应
用中保证锚固区的性能，因此需要配套使用。规定“同一结构或构件中应采用同一
生产厂的产品”，主要是为了保证受力的一致以及在工程产生质量问题后产品的可追

【第 87 页|正文页 76】
公路桥涵施工技术规范 
- 76 - 
溯性。由于工作锚和工具锚的设计性能不同，工作锚的重复使用会导致其锚固效率
降低，形成工程隐患，故规定“工作锚不得作为工具锚使用”。不同生产厂的产品的
设计参数是有区别的，特别是夹片式锚具，张拉时限位板的限位槽深度直接影响预
应力的施加效果，因此需要配套使用。 
 
7.4  管道 
 
7.4.1 在后张有黏结预应力混凝土结构或构件中，预应力筋的孔道宜由浇筑在混凝
土中的刚性或半刚性管道构成，或采取钢管抽芯、胶管抽芯及金属伸缩套管抽芯等
方法进行预留。设置于混凝土中的刚性或半刚性管道不应有漏浆现象，且应具有足
够的强度和刚度，应能在浇筑混凝土重力的作用下保持原有的形状，并能按要求传
递黏结应力。 
 
7.4.2 管道的性能要求应符合下列规定： 
1  刚性管道应是壁厚不小于2mm 的平滑钢管，且应具有光滑的内壁并可被弯
曲成适当的形状而不出现卷曲或被压扁；半刚性管道应是波纹状的金属管或高密度
聚乙烯塑料管，且金属波纹管宜采用镀锌钢带制作，壁厚宜不小于0.3mm。 
2金属波纹管的性能和质量应符合现行《预应力混凝土用金属波纹管》
（JG 225）
的规定；塑料波纹管的制作材料、性能和质量应符合现行《预应力混凝土桥梁用塑
料波纹管》（JT/T529）的规定。 
 
条文说明： 
1  要求金属波纹管采用镀锌钢带制作，是基于提高管道及预应力筋的防锈蚀性
能来考虑的。规定平滑钢管的壁厚不小于2mm和金属波纹管的壁厚不小于0.3mm的理
由是：防止空管在安置和浇筑混凝土的过程中变形和挠曲；抵抗较高的压浆压力；
防止由于特殊的环境造成管道损坏。 
 
7.4.3 管道的进场检验应符合下列规定： 
1  进场时除应按合同检查出厂合格证和质量保证书，核对其类别、型号、规格
及数量外，尚应对其外观、尺寸、集中荷载下的径向刚度、荷载作用后的抗渗漏及
抗弯曲渗漏等进行检验。检验试验方法应分别符合现行《预应力混凝土用金属波纹
管》（JG 225）和《预应力混凝土桥梁用塑料波纹管》（JT/T529）的规定。 
2  管道应按批进行检验。金属波纹管每批应由同一钢带生产厂生产的同一批钢

【第 88 页|正文页 77】
预应力混凝土工程 
- 77 - 
带所制造的产品组成，每批数量应不超过50000m；塑料波纹管每批应由同一配方、
同一生产工艺、同设备稳定连续生产的产品组成，每批数量应不超过10000m。 
3  检验时应先进行外观质量的检验，合格后再进行其他指标的检验。当其他指
标中有不合格项时，应取双倍数量的试件对该不合格项进行复验；复验仍不合格时，
该批产品为不合格。 
 
7.4.4 波纹管在搬运时应采用非金属绳捆扎，或采用专用框架装载，不得抛摔或在
地面上拖拉。波纹管在存放时应远离热源及可能遭受各种腐蚀性气体、介质影响的
地方，存放时间宜不超过6 个月，在室外存放时不得直接堆于地面，应支垫并遮盖。 
 
7.5  混凝土浇筑 
 
7.5.1 浇筑混凝土前，除应符合本规范第6.11.1 条的规定外，尚应对预埋于混凝土
中的锚具、管道和钢筋等进行全面检查验收，符合要求后方可开始浇筑。 
 
7.5.2 浇筑混凝土时，宜根据结构或构件的不同形式选用插入式、附着式或平板式
等振动器进行振捣。对箱梁腹板与底板及顶板连接处的承托、预应力筋锚固区及其
他预应力钢束与钢筋密集的部位，应采取有效措施加强振捣；对先张构件应避免振
动器碰撞预应力筋；对后张结构应避免振动器碰撞预应力筋的管道、预埋件等。浇
筑过程中应随时检查模板、管道、锚固端垫板等的稳固性，保证其位置及尺寸符合
设计要求。 
 
7.5.3 用于判断现场预应力混凝土结构或构件强度的混凝土试件，应置于现场与结
构或构件同环境、同条件养护。 
 
7.6 施加预应力 
 
7.6.1 预应力张拉用的机具设备和仪表应符合下列规定： 
1  预应力筋的张拉宜采用穿心式双作用千斤顶，整体张拉或放张宜采用具有自
锚功能的千斤顶；张拉千斤顶的额定张拉力宜为所需张拉力的1.5 倍，且不得小于
1.2 倍。与千斤顶配套使用的压力表应选用防振型产品，其最大读数应为张拉力的
1.5～2.0 倍，标定精度应不低于1.0 级。张拉机具设备应与锚具产品配套使用，并应
在使用前进行校正、检验和标定。

【第 89 页|正文页 78】
公路桥涵施工技术规范 
- 78 - 
2  张拉用的千斤顶与压力表应配套标定、配套使用，标定应在经国家授权的法
定计量技术机构定期进行，标定时千斤顶活塞的运行方向应与实际张拉工作状态一
致。当处于下列情况之一时，应重新进行标定： 
1）使用时间超过6 个月； 
2）张拉次数超过300 次； 
3）使用过程中千斤顶或压力表出现异常情况； 
4）千斤顶检修或更换配件后。 
3  采用测力传感器测量张拉力时，测力传感器应按相关国家标准的规定每年送
检一次。 
 
条文说明： 
2  张拉设备（千斤顶、油泵和压力表等）标定后，即确定相互之间的关系曲线，
这种关系曲线对应于特定的一套张拉设备，故需要配套标定、配套使用。由于千斤
顶主动工作和被动工作时，压力表读数与千斤顶输出力之间的关系是不同的，因此
在标定时，活塞的运行方向要求与实际张拉工作状态一致。 
 
7.6.2 施加预应力之前，施工现场的准备工作及结构或构件需达到的要求应符合下
列规定： 
1  施工现场已具备经批准的张拉顺序、张拉程序和施工作业指导书，经培训掌
握预应力施工知识和正确操作的施工人员，以及能保证操作人员和设备安全的防护
措施。 
2  锚具安装正确，结构或构件混凝土已达到要求的强度和弹性模量（或龄期）。 
 
7.6.3 对预应力筋施加预应力时，应符合下列规定： 
1  千斤顶安装时，工具锚应与前端的工作锚对正，工具锚和工作锚之间的各根
预应力筋不得错位、扭绞。实施张拉时，千斤顶与预应力筋、锚具的中心线应位于
同一轴线上。 
2  预应力筋的张拉顺序和张拉控制应力应符合设计规定。当施工中需要对预应
力筋实施超张拉或计入锚圈口预应力损失时，可比设计规定提高5％，但在任何情
况下不得超过设计规定的最大张拉控制应力。 
3  预应力筋采用应力控制方法张拉时，应以伸长值进行校核。实际伸长值与理
论伸长值的差值应符合设计规定；设计未规定时，其偏差应控制在±6%以内，否则
应暂停张拉，待查明原因并采取措施予以调整后，方可继续张拉。对环形筋、U 形

【第 90 页|正文页 79】
预应力混凝土工程 
- 79 - 
筋等曲率半径较小的预应力束，其实际伸长值与理论伸长值的偏差宜通过试验确定。 
4  预应力筋的理论伸长值
L
L

（mm）可按式(7.6.3-1)计算： 
P
P
P
L
E
A
L
P
L 

  
 
 
 
 
（7.6.3-1） 
式中：PP──预应力筋的平均张拉力(N)，直线筋取张拉端的拉力；两端张拉的曲线
筋，计算方法应符合本规范附录F 的规定； 
L──预应力筋的长度(mm)； 
AP──预应力筋的截面面积(mm2)； 
EP──预应力筋的弹性模量(N/mm2)。 
5  预应力筋张拉时，应先调整到初应力σ0，该初应力宜为张拉控制应力σcon
的10%～25%，伸长值应从初应力时开始量测。预应力筋的实际伸长值除量测的伸
长值外，尚应加上初应力以下的推算伸长值。预应力筋张拉的实际伸长值
S
L

(mm)
可按式(7.6.3-2)计算： 
S
L

= L

l+ L

2  
 
 
 
(7.6.3-2) 
式中：L

l──从初应力至最大张拉应力间的实测伸长值(mm)； 
L

2——初应力以下的推算伸长值(mm)，可采用相邻级的伸长值。 
6 预应力筋张拉控制应力的精度宜为±1.5％。 
7  预应力筋的锚固，应在张拉控制应力处于稳定状态下进行。锚固阶段张拉端
锚具变形、预应力筋的回缩量和接缝压缩值，应不大于设计规定或不大于表7.6.3
所列容许值。 
表7.6.3 锚具变形、预应力筋回缩和接缝压缩容许值 
锚具、接缝类型 
变形形式 
容许值
R
L

（mm） 
钢制锥形锚具 
预应力筋回缩、锚具变形 
6 
夹片式锚具 
有顶压时 
预应力筋回缩、锚具变形 
4 
无顶压时 
6 
镦头锚具 
缝隙压密 
1 
带螺帽锚具的螺帽缝隙 
缝隙压密 
1～3 
每块后加垫板的缝隙 
缝隙压密 
2 
水泥砂浆接缝 
缝隙压密 
1 
环氧树脂砂浆接缝 
缝隙压密 
1 
注：带螺帽锚具采用一次张拉锚固时，
R
L

宜取2～3mm；采用二次张拉锚固时，
R
L

可取1mm。

【第 91 页|正文页 80】
公路桥涵施工技术规范 
- 80 - 
8  张拉锚固后，建立在锚下的实际有效预应力与设计张拉控制应力的相对偏差
应不超过±5％，且同一断面中预应力束的有效预应力的不均匀度应不超过±2％。 
9  在预应力筋张拉、锚固过程中及锚固完成后，均不得大力敲击或振动锚具。
预应力筋锚固后需要放松时，对夹片式锚具宜采用专门的放松装置松开；对支撑式
锚具可采用张拉设备缓慢地松开。 
10预应力筋在实施张拉或放张作业时，应采取有效的安全防护措施，预应力筋
两端的正面严禁站人和穿越。 
11 预应力筋张拉、锚固及放松时，均应填写施工记录。 
12 施加预应力时宜采用信息化数据处理系统对各项张拉参数进行采集。 
 
条文说明： 
2  对于后张法结构或构件，设计通常会给出锚下的预应力筋的张拉控制应力，
如果要实施超张拉或计入锚圈口的预应力损失，就需要对其最大张拉应力进行控制。
因为张拉如超过设计规定的最大张拉控制应力，则其钢束预应力筋的安全储备为零，
对结构是非常不利的。 
3  对某些特殊部位（如索塔的拉索锚固区）且曲率半径较小的预应力束，工程
实践表明其预应力筋的实际伸长值与计算伸长值的相对偏差不能满足±6％的规定，
故此类力筋需要通过试验确定其实际控制伸长值。 
4  式（7.6.3-1）及附录F为后张法预应力筋张拉理论伸长值的精确计算公式，
公式中考虑了孔道局部偏差的摩阻影响和曲线孔道的摩阻影响。当预应力筋为直线
且无摩阻影响时，PP=P，L为预应力筋长度，得公式△LL=PL/（APEP）；对由多曲线组
成的曲线预应力筋，或由直线与曲线混合组成的预应力筋，其伸长值一般为分段计
算，然后叠加。 
5  最初张拉时各根预应力筋的松紧、弯曲程度不一定一致，所以初应力时的伸
长值不能采用量测方法，而需要采用推算的方法。推算时，通常采用相邻级的伸长
值，例如初应力σ0为10%σcon时，其伸长值采用由10%张拉到20%的伸长值。预应力筋
张拉时，一般先张拉到初应力后再正式分级张拉，然后量测预应力筋伸长值，而量
测的伸长值并未包括从零张拉到初应力时的伸长值，因此，在确定实际伸长值时，
除量测的伸长值外，还需要计入初应力时的伸长值，以便与理论伸长值相对应。对
初应力的确定，条文给出了一个10％～25％的范围，但在实际张拉操作中，需要根
据实际情况进行取舍：钢束长度在30m以下时，初应力一般取10％～15％；钢束长度
为30～60m时，取15％～20％；钢束长度大于60m时，取上限25％控制应力作为初应
力；钢束长度过长（如超过100m）时，25％的上限亦有可能达不到初应力的目的，

【第 92 页|正文页 81】
预应力混凝土工程 
- 81 - 
对这种情况，则需要通过现场试验来确定其初应力的大小。 
9预应力筋锚固后，如需放松，无论后张法或先张法，都需要使用专门的设备缓
慢地放松，如此规定是为了保证施工的安全。 
10  本款的规定主要是为保证施工的安全，防止发生人员伤亡事故。 
12信息化数据处理系统能对各项张拉参数进行自动采集，且能保证各项数据的
准确性和可靠性，有利于对施工质量进行有效控制。 
 
7.7  先张法 
 
7.7.1 先张法的墩式台座结构应符合下列规定： 
1  承力台座应进行专门设计，并应具有足够的强度、刚度和稳定性，其抗倾覆
安全系数应不小于1.5，抗滑移系数应不小于1.3。 
2  锚固横梁应有足够的刚度，受力后挠度应不大于2mm。 
 
7.7.2 预应力筋的安装宜自下而上进行，并应采取措施防止其被台座上涂刷的隔离
剂污染。预应力筋与锚固横梁间的连接，宜采用张拉螺杆。 
 
7.7.3 先张法预应力筋的张拉除应符合本规范第7.6 节的相关规定外，尚应符合下
列规定： 
1  张拉前，应对台座、锚固横梁及各项张拉设备进行详细检查，符合要求后方
可进行操作。 
2  同时张拉多根预应力筋时，应预先调整其单根力筋的初应力，使相互之间的
应力一致，再整体张拉。张拉过程中，应使活动横梁与固定横梁始终保持平行，并
应检查预应力筋的预应力值，其偏差的绝对值不得超过按一个构件全部预应力筋预
应力总值的5％。 
3 先张法预应力筋的张拉程序应符合设计规定；设计未规定时，其张拉程序可
按表7.7.3-1 的规定进行。 
表7.7.3-1 先张法预应力筋张拉程序 
预应力筋种类 
张拉程序 
钢丝、钢绞线 
夹片式等具有 
自锚性能的锚具
低松弛预应力筋：0→初应力→σcon（持荷5min 锚固） 
其他锚具 
0→初应力→1.05σcon（持荷5min）→0→σcon（锚固）

【第 93 页|正文页 82】
公路桥涵施工技术规范 
- 82 - 
螺纹钢筋 
0→初应力→1.05σcon（持荷5min）→0.9σcon→σcon（锚固） 
注：1.表中σcon 为张拉时的控制应力值，包括预应力损失值。 
2.超张拉数值超过本规范第7.6.3 条规定的最大超张拉应力限值时，应按该条规定的限制张拉应力进行
张拉。 
3.张拉螺纹钢筋时，应在超张拉并持荷5min 后放张至0.9σcon 时再安装模板、普通钢筋及预埋件等。 
4  张拉时，预应力筋的断丝数量不得超过表7.7.3-2 的规定。 
表7.7.3-2  先张法预应力筋断丝限制 
预应力筋种类 
检查项目 
控制数 
钢丝、钢绞线 
同一构件内断丝数不得超过钢丝总数的百分比 
1％ 
螺纹钢筋 
断筋 
不容许 
5  预应力筋张拉完毕后，其位置与设计位置的偏差应不大于5mm，同时应不
大于构件最短边长的4％，且宜在4h 内浇筑混凝土。 
 
条文说明： 
3  本次修订删除了表7.7.3-1中的普通松弛预应力筋，因此类材料多年来已不
采用，亦不再生产。使用夹片式等具有自锚性能的锚具时，在力筋按1.05σcon施行
超张拉后，由于该类锚具具有自锚性能，在千斤顶回程时力筋即被锚固而不便放松
回零，故规定低松弛力筋从初应力分级张拉至σcon且持荷5min后即锚固。初应力程
序的目的是在多根预应力筋同时张拉时，调整其每根预应力筋的应力，使其一致。
表7.7.3-1中注2的规定主要是为安全起见，以避免预应力筋被拉过屈服点或屈服强
度。 
 
7.7.4 先张法预应力筋的放张应符合下列规定： 
1  预应力筋放张时构件混凝土的强度和弹性模量（或龄期）应符合设计规定；
设计未规定时，混凝土的强度应不低于设计强度等级值的80％；弹性模量应不低于
混凝土28d 弹性模量的80％，当采用混凝土龄期代替弹性模量控制时应不少于5d。 
2  在预应力筋放张之前，应将限制位移的侧模、翼缘模板或内模拆除。 
3  预应力筋的放张顺序应符合设计规定；设计未规定时，应分阶段、均匀、对
称、相互交错地放张。 
4  多根整批预应力筋的放张，当采用砂箱放张时，放砂速度应均匀一致；采用
千斤顶放张时，放张宜分数次完成；单根钢筋采用拧松螺母的方法放张时，宜先两
侧后中间，并不得一次将一根力筋松完。

【第 94 页|正文页 83】
预应力混凝土工程 
- 83 - 
5  放张后，预应力筋在构件端部的内缩值宜不大于1.0mm。 
6 预应力筋放张后，对钢丝和钢绞线，应采用机械切割的方式进行切断；对螺
纹钢筋，可采用乙炔-氧气切割，但应采取必要措施防止高温对其产生不利影响。 
7 长线台座上预应力筋的切断顺序，应由放张端开始，依次向另一端切断。 
 
条文说明： 
1  工程实践表明，放张时仅强调强度而忽视混凝土的弹性模量的做法对构件而
言是不利的，故混凝土的弹性模量亦需要作为一项控制指标，且规定在不低于28d
弹性模量的80％时才能进行放张作业，即预应力筋能否放张需要由构件混凝土的强
度和弹性模量两项指标进行双控制。对混凝土的弹性模量，在工地试验室对该指标
进行试验检测时较为复杂，存在一定困难，因此也可以龄期代替弹性模量指标。其
理由为：对混凝土早期抗压强度和弹性模量的试验研究表明，混凝土的弹性模量随
龄期单调增长，与龄期呈指数函数关系，但其增长速度渐减并趋于收敛，混凝土的
强度等级越高，则早期弹性模量发展越快，但差异不是很大，且其变异系数有随龄
期的增长而减小的趋势。通常情况下，C40混凝土3d弹性模量约为28d弹性模量的84％，
7d弹性模量能达到28d弹性模量的95％；C50混凝土3d弹性模量约为28d弹性模量的
90％，7d弹性模量能达到28d弹性模量的95％。因此，通过对混凝土龄期的控制代替
对弹性模量的控制是可行的。但采用多长的龄期进行控制，这既要满足弹性模量的
要求，同时也要防止早期混凝土长时间不放张或不张拉而导致开裂，规定不少于5d
是适宜的。 
3～4  先张法构件放张的原则，就是要防止在放张过程中构件发生翘曲、裂纹
及预应力筋断折等现象，如果采用骤然切断的方法，会使构件两端受到冲击力而出
现裂纹，均匀地放松能防止发生这些现象。 
7规定由放张端开始依次切向另一端，是为防止切断过程中发生预应力筋自行拉
断现象。 
 
7.8  后张法 
 
7.8.1 采用金属或塑料管道构成后张预应力混凝土结构或构件的孔道时，应符合下列
规定： 
1  管道的规格、尺寸应符合设计规定，且其内横截面积应不小于预应力筋净截
面积的2 倍；对长度大于60m 的管道，宜通过试验确定其面积比是否可以进行正常
的压浆作业。

【第 95 页|正文页 84】
公路桥涵施工技术规范 
- 84 - 
2  管道应按设计规定的坐标位置进行安装，并应采用定位钢筋固定，使其能牢
固地置于模板内的设计位置，且在混凝土浇筑期间不产生位移。管道与普通钢筋重
叠时，应移动普通钢筋，不得改变管道的设计坐标位置。固定各种成孔管道用的定
位钢筋的间距，对钢管宜不大于l.0m，波纹管宜不大于0.8m；位于曲线上的管道和
扁平波纹管道应适当加密。定位后的管道应平顺，其端部的中心线应与锚垫板相垂
直。 
3  管道接头处的连接管宜采用大一级直径的同类管道，其长度宜为被连接管道
内径的5~7 倍。连接时不应使接头处产生角度变化及在混凝土浇筑期间发生管道的
转动或移位，并应缠裹紧密，防止水泥浆的渗入。塑料波纹管应采用专用焊接机进
行热熔焊接或采用具有密封性能的塑料结构连接器连接。当采用真空辅助压浆工艺
进行孔道压浆时，管道的所有接头应具有可靠的密封性能，并应满足真空度的要求。 
4  所有管道均应在每个顶点设排气孔，以及需要时在每个低点设排水孔，在每
个顶点和两端设检查孔。压浆管、排气管和排水管应是最小内径为20mm 的标准管
或适宜的塑性管，与管道之间的连接应采用金属或塑料结构扣件，长度应足以从管
道引出结构物以外。 
5  管道安装完毕后，其端口应采取可靠措施临时封堵，防止水或其他杂物进入。 
 
条文说明： 
1  管道内横截面积的大小与穿束的难易程度和是否能正常压浆作业有关，既不
能过小亦不能过大，过小时穿束与压浆均较困难，过大则会削弱结构或构件的正常
断面，因此需要采用适宜的内横截面积。 
3  管道的接头如处理不当，很容易造成漏浆，因此连接管需要具有一定长度，
并需要有足够的密封性能，以防止水泥浆浸入。 
4  压浆孔用于将浆液注入管道内；排气孔则用于排出空气、水、浆液和泌水。
在管道的每个低点设置排水孔能防止水的积存，排水孔需要保持开放直至压浆开始。
压浆孔和排气孔的位置与浆体流动的方向、管道的倾斜度、锚具和接头及允许的压
浆压力有关，在某些情况下，两者可以互换，使其能用以压浆和再次压浆。本次修
订增加了设置检查孔的规定，目的是在压浆完成后能通过其对某些重点部位的密实
性进行检查，如发现压浆不密实，则需要进行补压浆或其他后续处理。 
 
7.8.2 采用胶管抽芯法制孔时，胶管内应插入芯棒或充以压力水增加刚度；采用钢
管抽芯法制孔时，钢管表面应光滑，焊接接头应平顺。抽芯时间应通过试验确定，
以混凝土抗压强度达到0.4～0.8MPa 时为宜，抽拔时不得损伤结构混凝土。抽芯后，

【第 96 页|正文页 85】
预应力混凝土工程 
- 85 - 
应采用通孔器或压气、压水等方法对孔道进行检查，如发现孔道堵塞或有残留物或
与邻孔有串通，应及时处理。 
 
7.8.3 预应力筋的安装应符合下列规定： 
1  预应力筋可在浇筑混凝土之前或之后穿入孔道，穿束前应检查锚垫板和孔道，
锚垫板的位置应准确。孔道内应畅通，无水和其他杂物。 
2  宜将一根钢束中的全部预应力筋编束后整体穿入孔道中，整体穿束时，束的
前端宜设置穿束网套或特制的牵引头，应保持预应力筋顺直，且仅应前后拖动，不
得扭转。对钢绞线，可采用穿束机逐根将其穿入孔道内，但应保证其在孔道内不发
生相互缠绕。 
3  对在混凝土浇筑之前安装在孔道中但在表7.8.3 的规定时限内未压浆的预应
力筋，应采取防止锈蚀或其他防腐蚀措施，直至压浆。 
表7.8.3 未采取防腐蚀措施的预应力筋在安装后至压浆时的容许间隔时间 
暴露条件 
安装后至压浆时的容许间隔时间（d） 
空气湿度大于70％或盐分过大时 
7 
空气湿度为40％～70％时 
15 
空气湿度小于40％时 
20 
4  预应力筋安装在管道中后，应将管道端部开口密封防止湿气进入。采用蒸汽
养护混凝土时，在养护完成之前不应安装预应力筋。 
5  在任何情况下，当在安装有预应力筋的结构或构件附近进行电焊作业时，均
应对全部预应力筋、管道和附属构件进行保护，防止溅上焊渣或造成其他损坏。 
6 对在混凝土浇筑之前穿束的管道，预应力筋安装完成后，应进行全面检查，
查出可能被损坏的管道。在混凝土浇筑之前，应将管道上所有非有意留的孔、开口
或损坏之处修复，并应在浇筑混凝土过程中随时检查预应力筋能否在管道内自由移
动。 
 
条文说明： 
1～2  在混凝土浇筑之前或浇筑之后穿束，将预应力筋逐根穿入或编束后整体
装入管道中，这些方式都是允许的，但需要优先采用编束后整体穿入的方法，因为
梳理编束后能有效防止预应力筋之间的相互缠绕，而单根穿入时存在相互缠绕的可
能性。 
3  尽可能缩短穿束与压浆之间的间隔时间，有利于防止预应力筋产生锈蚀或其
他腐蚀，使其力学性能保持不变。

【第 97 页|正文页 86】
公路桥涵施工技术规范 
- 86 - 
4  预应力筋装入管道后，湿气的大量进入将会使其加速锈蚀，故规定如条文。 
5  被电火花损伤的钢丝或钢绞线在张拉时可能会产生断裂，管道则会因溅上焊
渣出现孔洞而在浇筑混凝土时漏浆，故需要对其进行保护。 
 
7.8.4 锚具、夹具和连接器在安装前，应擦拭干净，安装时应符合下列规定： 
1  锚具和连接器的安装位置应准确，且应与孔道对中。锚垫板上设置有对中止
口时，应防止锚具偏出止口。安装夹片时，应使夹片的外露长度基本一致。 
2  采用螺母锚固的支撑式锚具，安装时应逐个检查螺纹的配合情况，应保证在
张拉和锚固过程中能顺利旋合拧紧。 
 
条文说明： 
1  锚垫板上的对中止口可以保证锚具与垫板的对中，有利于锚具和预应力筋的
受力，但如使锚板偏出止口，则反而会形成不利的支撑状态。 
2  凡利用螺母锚固的锚具，一般是张拉至规定控制应力时在负荷状态下拧紧螺
母，所以在安装锚具之前需要逐个检查螺纹的配合情况，保证在张拉锚固时能顺利
拧紧。 
 
7.8.5 后张法预应力筋的张拉和锚固应符合下列规定： 
1  预应力张拉之前，宜对不同类型的孔道进行至少一个孔道的摩阻测试，通过
测试所确定的μ值和k 值宜用于对设计张拉控制应力的修正，对长度大于60m 的孔
道宜适当增加摩阻测试的数量。摩阻损失的测试方法宜符合本规范附录G 的规定。 
2  张拉时，结构或构件混凝土的强度、弹性模量（或龄期）应符合设计规定；
设计未规定时，混凝土的强度应不低于设计强度等级值的80%，弹性模量应不低于
混凝土28d弹性模量的80%，当采用混凝土龄期代替弹性模量控制时应不少于5d。 
3 预应力筋的张拉顺序应符合设计规定；当设计未规定时，宜采用分批、分阶
段的方式对称张拉。 
4 预应力筋应整束张拉锚固。对扁平管道中平行排放的预应力钢绞线束，在保
证各根钢绞线不会叠压时，可采用小型千斤顶逐根张拉，但应考虑逐根张拉时预应
力损失对控制应力的影响。 
5 预应力筋张拉端的设置应符合设计要求；当设计未要求时，应符合下列规定： 
1）对钢束长度小于20m 的直线预应力筋可在一端张拉；对曲线预应力筋或钢
束长度大于或等于20m 的直线预应力筋，应采用两端张拉。 
2）当同一截面中有多束一端张拉的预应力筋时，张拉端宜分别交错设置在结构

【第 98 页|正文页 87】
预应力混凝土工程 
- 87 - 
或构件的两端。 
3）预应力筋采用两端张拉时，宜两端同时张拉；或先在一端张拉锚固后，再在
另一端补足预应力值进行锚固。 
6  两端张拉时，各千斤顶之间同步张拉力的允许误差宜为±2％。 
7 后张预应力筋的张拉程序应符合设计规定；设计未规定时，可按表7.8.5-1 的
规定进行。 
表7.8.5-1 后张法预应力筋张拉程序 
锚具和预应力筋类别 
张拉程序 
夹片式等具有 
自锚性能的锚具 
钢绞线束、钢丝束
低松弛力筋：0→初应力→σcon（持荷5min 锚固） 
其他锚具 
钢绞线束 
0→初应力→1.05σcon（持荷5min）→σcon（锚固） 
钢丝束 
0→初应力→1.05σcon（持荷5min）→0→σcon（锚固） 
螺母锚固锚具 
螺纹钢筋 
0→初应力→σcon（持荷5min）→0→σcon（锚固） 
注：1.表中σcon 为张拉时的控制应力，包括预应力损失值。 
2.两端同时张拉时，两端千斤顶升降压、画线、测伸长等工作应基本一致。 
3.超张拉数值超过本规范第7.6.3 条规定的最大超张拉应力限值时，应按该条规定的限值进行张拉。 
8 后张预应力筋断丝及滑移的数量不得超过表7.8.5-2 的控制数。 
表7.8.5-2 后张预应力筋断丝、滑移限制 
类别 
检查项目 
控制数 
钢丝束、 
钢绞线束 
每束钢丝断丝或滑丝 
1 根 
每束钢绞线断丝或滑丝 
l 丝 
每个断面断丝之和不超过该断面钢丝总数的百分比 
1％ 
螺纹钢筋 
断筋或滑移 
不容许 
注：1.钢绞线断丝系指单根钢绞线内钢丝的断丝。 
2.超过表列控制数时，原则上应更换；当不能更换时，在许可的条件下，可采取补救措施，如提高其
他束预应力值，但必须满足设计各阶段极限状态的要求。 
9 预应力筋在张拉控制应力达到稳定后方可锚固。对夹片式锚具，锚固后夹片
顶面应平齐，其相互间的错位宜不大于2mm，且露出锚具外的高度应不大于4mm。
锚固完毕并经检验确认合格后方可切割端头多余的预应力筋，切割时应采用砂轮锯，
严禁采用电弧进行切割，同时不得损伤锚具。 
10 切割后预应力筋的外露长度应不小于30mm，且应不小于1.5 倍预应力筋直
径。锚具应采用封端混凝土保护，当需长期外露时，应采取防止锈蚀的措施。

【第 99 页|正文页 88】
公路桥涵施工技术规范 
- 88 - 
条文说明： 
1  本款增加了“对长度大于60m的孔道宜适当增加摩阻测试的数量”的规定。 
2  对本款的解释见本规范第7.7.4条第1款。 
3  后张法多根（束）预应力筋张拉时，张拉的合力作用线需要处在结构或构件
的核心截面以内，以防止截面产生过大的偏心受压和边缘拉力，因此，张拉需要分
批、分阶段、对称地进行。 
4  在各种预应力体系中，对同一束中的预应力筋均需要采用整束张拉锚固的方
式，以使所建立的预应力达到均匀。对扁平管道中平行排放的预应力筋，因不会产
生相互叠压，故允许采用单根张拉，但单根张拉时会产生分批张拉预应力损失，因
此在确定张拉力时需要将此损失计算在内。 
5  曲线预应力筋锚固时由于孔道反向摩擦的影响，张拉端的预应力损失最大，
并沿构件长度逐步减小至零，因此，是否采用两端张拉，主要依照锚固损失的影响
长度来确定。原规范本款的第1项规定了对确定一端张拉或两端张拉的计算原则，但
在执行过程中普遍反映不好掌握，故本次修订将其修改为按不同钢束长度来确定一
端张拉或两端张拉。 
7 对本款的解释见本规范第7.7.3 条第3 款。 
10预应力筋锚固后的外露长度，主要是考虑热影响不波及锚固部位，以及外露
部分不影响构件的安装。 
 
7.8.6  对长度较小的竖向或横向预应力钢束，可采用低回缩锚具。低回缩锚具的
张拉和锚固施工要求宜符合相应产品标准的规定。 
 
条文说明： 
对长度较小的钢束而言，张拉后的力筋伸长值本身就不大，而回缩又抵消了大
部分的伸长，导致在结构或构件中建立的有效预应力偏低甚至过小，因此部分生产
厂根据这种情况，研究开发了低回缩锚具。工程实践证明，这种低回缩锚具的应用
较好地解决了短钢束有效预应力偏低甚至过小的问题，值得推广应用，故本次修订
增加了本条规定。 
 
7.9  后张孔道压浆及封锚 
 
7.9.1 预应力筋张拉锚固后，孔道应尽早压浆，且应在48h 内完成，否则应采取避
免预应力筋锈蚀的措施。

【第 100 页|正文页 89】
预应力混凝土工程 
- 89 - 
 
条文说明： 
后张预应力孔道压浆的目的，主要是防止预应力筋锈蚀，并通过凝结后的浆体
将预应力传递至混凝土结构中。对防锈蚀而言，孔道的压浆越早越好，同时也能防
止预应力筋的松弛，使构件尽快安装。条文规定张拉锚固后的48h内完成孔道的压浆
在实际施工中是能做到的。 
 
7.9.2 后张预应力孔道应采用专用压浆料或专用压浆剂配制的浆液进行压浆。所用
原材料应符合下列规定： 
1  水泥应采用性能稳定、强度等级不低于42.5 的低碱硅酸盐或低碱普通硅酸
盐水泥，水泥的性能要求应符合本规范第6.15.4 条的规定。 
2  外加剂应与水泥具有良好的相容性，且不得含有氯盐、亚硝酸盐或其他对预
应力筋有腐蚀作用的成分。减水剂应采用高效减水剂或高性能减水剂，且应满足现
行《混凝土外加剂》
（GB 8076）中高效减水剂一等品的要求，其减水率应不小于20％。 
3  矿物掺合料的品种宜为Ⅰ级粉煤灰、粒化高炉矿渣粉或硅灰，并应符合本规
范第6.15.8 条的规定。 
4  水不应含有对预应力筋或水泥有害的成分，每升水中不得含有350mg 以上
的氯化物离子或任何一种其他有机物，宜采用符合国家卫生标准的清洁饮用水。 
5  膨胀剂宜采用钙矾石系或复合型膨胀剂，不得采用以铝粉为膨胀源的膨胀剂
或总碱量0.75％以上的高碱膨胀剂。 
6  压浆材料中的氯离子含量应不超过胶凝材料总量的0.06％，比表面积应大于
350m2/kg，三氧化硫含量应不超过6.0％。 
 
条文说明： 
“专用压浆料”是指由水泥、高效减水剂或高性能减水剂、膨胀剂和矿物掺合
料等多种材料干拌而成的混合料，在施工现场按一定比例加水并搅拌均匀后，用于
充填后张预应力孔道的压浆材料；
“专用压浆剂”是指由高效减水剂或高性能减水剂、
膨胀剂和矿物掺合料等多种材料干拌而成的混合剂，在施工现场按一定比例与水泥、
水混合并搅拌均匀后，用于充填后张预应力孔道的压浆材料。“专用”是指专门用于
后张预应力孔道的压浆，且均由工厂化制造生产。采用专用压浆材料的目的，在于
其更能保证后张孔道压浆的质量、可靠性和耐久性。本条对后张孔道压浆所用原材
料品质的要求与高性能混凝土所用原材料的品质要求是一致的。近年来通过推广采
用专用压浆材料对后张预应力孔道的压浆，在保证工程质量方面取得了良好效果，

【第 101 页|正文页 90】
公路桥涵施工技术规范 
- 90 - 
故本次修订将原规范条文中的“宜采用”修改为“应采用”。 
 
7.9.3 采用压浆材料配置的浆液，其性能应符合表7.9.3 的规定。 
表7.9.3 后张预应力孔道压浆浆液性能指标 
项目 
性能指标 
检验试验方法/标准 
水胶比 
0.26～0.28 
《水泥标准稠度用水量、凝结时间、安定
性检验方法》（GB/T1346） 
凝结时间（h） 
初凝 
≥5 
终凝 
≤24 
流动度（25℃）（s）
初始流动度 
10～17 
《公路工程水泥及水泥混凝土试验规程》
（JTG E30） 
30min 流动度 
10～20 
60min 流动度 
10～25 
泌水率（％） 
24h 自由泌水率 
0 
3h 钢丝间泌水率 
0 
压力泌水率（％） 
0.22MPa（孔道垂直高度
≤1.8m 时） 
≤2.0 
0.36MPa（孔道垂直高度
＞1.8m 时） 
自由膨胀率（％） 
3h 
0～2 
24h 
0～3 
充盈度 
合格 
抗压强度（MPa） 
3d 
≥20 
《水泥胶砂强度检验方法（ISO 法）》
（GB/T17671） 
7d 
≥40 
28d 
≥50 
抗折强度（MPa） 
3d 
≥5 
7d 
≥6 
28d 
≥10 
注：1.有抗冻性要求时，宜在压浆材料中掺用适量引气剂，且含气量宜为1%～3%。 
2.有抗渗性要求时，抗氯离子渗透的28d 电通量指标宜小于或等于1500C。 
 
条文说明： 
为保证后张预应力孔道压浆的质量和耐久性，所用压浆浆液的性能需要具备以
下特征：①具有高流动度；②不泌水，不离析，无沉降；③适宜的凝结时间；④在
塑性阶段具有良好的补偿收缩能力，且硬化后产生微膨胀；⑤具有一定的强度。 
原规范对后张预应力孔道压浆浆液的性能指标提出了较高的技术要求，通过几
年来的推广应用和工程实践，证明这些技术要求在实际工程中不仅能做到，而且对

【第 102 页|正文页 91】
预应力混凝土工程 
- 91 - 
提高桥梁预应力混凝土结构的安全性、可靠性和耐久性，保证工程质量，均具有良
好的促进作用，故本次修订除将流动度、泌水率、压力泌水率、自由膨胀率和充盈
度等相关参数指标的试验方法统一修改为符合现行《公路工程水泥及水泥混凝土试
验规程》（JTG E30）的规定外，对压浆浆液性能指标仍保留了原规范的规定。执行
本条规定时需要注意的是：在实际施工中，压浆浆液的性能指标不能仅满足强度的
要求，而是表7.9.3中所列的所有指标均需要满足。 
 
7.9.4 用于后张孔道压浆的设备性能应符合下列规定： 
1  搅拌机的转速应不低于1000r/min，搅拌叶的形状应与转速相匹配，其叶片
的线速度宜不小于10m/s，最高线速度宜限制在20m/s 以内，且应能满足在规定的
时间内搅拌均匀的要求。 
2  用于临时储存浆液的储料罐亦应具有搅拌功能，且应设置网格尺寸不大于
3mm 的过滤网。 
3  压浆机应采用活塞式可连续作业的压浆泵，其压力表的最小分度值应不大于
0.1MPa，最大量程应使实际工作压力在其25％～75％的量程范围内。不得采用风压
式压浆泵进行孔道压浆。 
4  真空辅助压浆工艺中采用的真空泵应能达到0.10MPa 的负压力。 
 
条文说明： 
采用性能良好的设备是保证压浆质量的重要手段和前提，因此在实际施工时需
要选择满足性能要求的制浆设备和压浆设备。 
3  压浆泵有活塞式和风压式两类，后者可能使空气窜入水泥浆中产生气孔，故
要使用前者，不能使用后者。 
 
7.9.5 孔道压浆前的准备工作应符合下列规定： 
1  应在工地试验室对压浆材料加水进行试配验证，各种材料的称量（均以质量
计）应精确到±1％。经试配的浆液其各项性能指标均满足表7.9.3 的要求后方可用
于正式压浆。 
2 应对孔道进行清洁处理。对抽芯成型的孔道应冲洗干净并应使孔壁完全湿润，
金属和塑料管道在必要时亦应冲洗清除附着于孔道内壁的有害材料。对孔道内可能
存在的油污等，可采用已知对预应力筋和管道无腐蚀作用的中性洗涤剂或皂液，用
水稀释后进行冲洗；冲洗后，应使用不含油的压缩空气将孔道内的所有积水吹出。 
3  应对压浆设备进行清洗，清洗后的设备内不应有残渣和积水。

【第 103 页|正文页 92】
公路桥涵施工技术规范 
- 92 - 
 
7.9.6 压浆时，对曲线孔道和竖向孔道应从最低点的压浆孔压入；对水平直线孔道
可从任意一端的压浆孔压入；对结构或构件中以上下分层设置的孔道，应按先下层
后上层的顺序进行压浆。同一孔道的压浆应连续进行，一次完成。压浆应缓慢、均
匀地进行，不得中断，并应将所有最高点的排气孔依次一一打开和关闭，使孔道内
排气通畅。 
 
条文说明： 
因为空气和水的密度较压浆浆液小，压浆时由最低的压浆孔压入，能使空气和
水聚集在上面，逐步由最高点的排气孔排除。如从高点压入，则空气易窜入浆液内
形成气塞，阻碍压浆浆液的流动，并在其凝结后产生气孔。先压注下层孔道的好处
是下层的预应力筋抗弯力矩较大，先压浆，使其松弛损失少一些，对结构较为有利。 
 
7.9.7 浆液自拌制完成至压入孔道的延续时间宜不超过40min，且在使用前和压注
过程中应连续搅拌，对因延迟使用所致流动度降低的水泥浆，不得通过额外加水增
加其流动度。 
 
条文说明： 
压浆材料加水拌制成浆液后，需要尽快使用，如延续时间过久，其流动度将会
降低，增加压注时的压力，且不易密实。规定浆液在压注前和压注过程中要连续搅
拌，是为防止其流动度降低。 
 
7.9.8 对水平或曲线孔道，压浆的压力宜为0.5～0.7MPa；对超长孔道，最大压力
宜不超过1.0MPa，当超过时可采用分段的方式进行压浆；对竖向孔道，压浆的压力
宜为0.3～0.4MPa。压浆的充盈度应达到孔道另一端饱满且排气孔排出与规定流动
度相同的水泥浆为止。关闭出浆口后，宜保持一个不小于0.5MPa 的稳压期，该稳
压期的保持时间宜为3～5min。 
 
条文说明： 
压浆泵需要的压力，以能将浆液压入并充满孔道孔隙为原则，一般在出浆口需
要先后排出空气、水、稀浆及浓浆，为保证孔道压浆的充盈度符合要求，需要保持
不小于0.5MPa 的压力3～5min 后再对压浆口进行封闭。对3～5min 的稳压时间，当
孔道长度小于60m 时，一般取中间值或下限；孔道长度大于或等于60m 时，则需取

【第 104 页|正文页 93】
预应力混凝土工程 
- 93 - 
上限。本次修订增加了“对超长孔道，最大压力宜不超过1.0MPa，当超过时可采用
分段的方式进行压浆”的表述，是指对于如长度超过100m 的孔道，从一端向另一端
压浆时，有可能会产生过大的压力而导致事故，故采用分段压浆的方式是可行的，
既能满足施工要求，又能保证压浆的质量和施工安全。 
 
7.9.9 采用真空辅助压浆工艺时，在压浆前应对孔道进行抽真空，真空度宜稳定在
-0.06～-0.10MPa 范围内。真空度稳定后，应立即开启孔道压浆端的阀门，同时启
动压浆泵进行连续压浆。 
 
条文说明： 
真空辅助压浆技术的原理是：压浆前在出浆口采用真空泵抽吸预应力孔道中的
空气，使孔道内达到-0.06~-0.10MPa 的真空度，然后在孔道的另一端采用压浆泵将
水泥浆浆液压入孔道中，以此提高孔道压浆的充盈度和密实度。但需指出的是：真
空压浆并不能解决压浆的所有质量问题，工程实践证明，在孔道的两端高差较大时，
真空压浆的效果甚至要差于采用常规压浆工艺的效果，即孔道最高点的顶部仍有可
能会出现空洞；在孔道有倾角时，在倾角处浆体会产生先流现象。因此，尽管采用
了真空辅助压浆工艺，仍需对其工艺进行严格控制，方能获得良好的压浆效果。 
 
7.9.10 压浆时，每一工作班应制作留取不少于3 组尺寸为40mm×40mm×160mm
的试件，标准养护28d，进行抗压强度和抗折强度试验，作为评定质量的依据。试
验方法应按现行《水泥胶砂强度检验方法（ISO 法）》（GB/T17671）的规定执行；
质量检验评定方法应符合《公路工程质量检验评定标准第一册土建工程》
（JTG F80/1
—2017）附录M 的规定。 
 
条文说明： 
原规范对水泥浆的质量检验评定未作明确规定，主要参照水泥混凝土的检验评
定方法，本次修订予以明确。 
 
7.9.11 压浆过程中及压浆后48h 内，结构或构件混凝土的温度及环境温度不得低
于5℃，否则应采取保温措施，并应按冬期施工的要求处理，浆体中可适量掺用引
气剂，但不得掺用防冻剂。当环境温度高于35℃时，压浆宜在夜间进行。 
 
条文说明：

【第 105 页|正文页 94】
公路桥涵施工技术规范 
- 94 - 
温度对压浆的影响主要有两个方面： 
其一是对浆液流动度的影响。通常情况下，温度对初始流动度无明显影响，但
对30min 后的流动度有明显影响，且不同温度条件下其影响程度亦不同。常温时（如
10℃左右时），水泥的水化速度较慢，随着时间的延长，高性能减水剂仍然在发挥其
减水功能，浆液中自由水增多，流动性的变化幅度较小；而在高温时（如50℃左右
时），随着时间的延长，水泥的水化速度较常温时相同时间内的水化量多，由于水化
作用会消耗浆体中的水，导致自由水减少，浆液的流动性将大幅度降低。 
其二是对浆体强度的影响。浆液的硬化在于水泥的水化作用，周围的环境温度
对水泥的水化速度影响显著，温度升高则水化速度加快；温度降低则水化速度亦降
低，浆体的强度增长缓慢。当温度降至0℃及以下时，浆体中的水大多数已结冰，
水泥颗粒不能继续水化，强度停止增长，且孔隙内的水分结冰会引起膨胀而作用在
孔隙毛细管的内壁，导致浆体内部的结构遭到破坏，已经获得的强度亦受到损失，
在反复冰融的情况下，浆体内部的微裂将逐渐扩大，使其强度逐渐降低。 
 
7.9.12 压浆后应通过检查孔抽查压浆的密实情况，如有不实，应及时进行补压浆
处理。 
 
7.9.13压浆完成后，应及时对锚固端按设计要求进行封闭保护或防腐处理，需要封
锚的锚具，应在压浆完成后对梁端混凝土凿毛并将其周围冲洗干净，设置钢筋网浇
筑封锚混凝土；封锚应采用与结构或构件同强度的混凝土并应严格控制封锚后的梁
体长度。长期外露的锚具，应采取防锈措施。 
 
条文说明： 
后张预应力筋的锚具一般布置在结构或构件的端部，是受环境影响较大的部位，
且锚具又处于高应力状态，因此对其进行封闭保护是非常重要的一项工作。 
 
7.9.14 对后张预制构件，在孔道压浆前不得安装就位；压浆后，应在浆液强度达
到规定的强度后方可移运和吊装。 
 
条文说明： 
本条是针对将构件安装就位后再压浆的错误施工方法的一项限制性规定。 
 
7.9.15 孔道压浆宜采用信息化数据处理系统对相关参数进行采集，并填写施工记

【第 106 页|正文页 95】
预应力混凝土工程 
- 95 - 
录，记录的项目宜包括压浆材料、配合比、压浆日期、搅拌时间、出机初始流动度、
浆液温度、环境温度、压浆量、稳压压力及时间；采用真空辅助压浆工艺时尚应包
括真空度。 
条文说明： 
信息化数据处理系统应用于孔道压浆时对相关施工参数进行采集，所采集数据
的准确性、可靠性均有保证，对孔道压浆的质量能实施有效控制，故提出此项要求。 
 
7.10  无黏结预应力 
 
7.10.1 无黏结预应力所采用的材料应符合下列规定： 
1 无黏结预应力筋的性能和质量应符合现行《无粘结预应力钢绞线》
（JG/T161）
的规定；制作无黏结预应力筋的钢绞线，其质量应符合现行《预应力混凝土用钢绞
线》（GB/T5224）的规定。 
2 无黏结预应力筋的护套应采用挤塑型高密度聚乙烯管，其性能和质量应符合
现行《聚乙烯（PE）树脂》（GB/T11115）的规定。护套表面应光滑，无裂缝、凹陷、
可见钢绞线轮廓、气孔及机械损伤等缺陷。 
3 防腐润滑脂应符合现行《无粘结预应力筋用防腐润滑脂》（JG/T 430）的规定。 
 
7.10.2 无黏结预应力筋的下料长度应经计算确定。下料宜采用砂轮锯成束切割，
且宜采用先粗后精、略长于计算长度的二次下料法。无黏结预应力筋在运输、存放
和安装过程中应采取可靠措施，防止对其产生任何损伤。 
 
7.10.3 无黏结预应力筋的铺放和安装应符合下列规定： 
1 铺放前应检查其规格、数量及是否有破损，并应在逐根确认其端部组装配件
可靠无误后，方可铺放。 
2 安装时应按设计规定的位置，采用定位钢筋控制定位，并应保持其顺直、牢
固，浇筑混凝土时不应出现移位和变形。 
3 当与其他构件位置有矛盾时，不应将无黏结预应力筋垂直位置抬高或降低。 
4  当集束配置多根无黏结预应力筋时，应保持平行走向，宜适当增加分丝器，
防止其相互扭绞。 
 
条文说明： 
当集束配置多根无黏结预应力筋时，如出现相互扭绞将会影响到预应力张拉的

【第 107 页|正文页 96】
公路桥涵施工技术规范 
- 96 - 
效果，故需要保持平行走向；增加分丝器能避免扭绞。 
 
7.10.4 无黏结预应力筋的张拉和防护应符合下列规定： 
1 施加预应力之前，应对结构或构件进行检验，符合要求后方可进行张拉。张
拉应符合本规范第7.6 节和第7.8 节的规定。 
2  张拉完毕后应及时对锚固区进行保护处理，应采用防腐油脂通过灌注孔将张
拉形成的空腔全部灌注密实。将多余的预应力筋切割后，应先在锚具部位套上内涂
防腐油脂的塑料封端罩，再采用细石混凝土或微膨胀砂浆进行封堵。 
3  对不能使用细石混凝土或微膨胀砂浆封堵的部位，应将锚具全部涂以与无黏
结预应力筋涂料层相同的防腐油脂，并采用具有可靠防腐和防火性能的保护罩将锚
具全部密封。 
 
7.11  体外预应力 
 
7.11.1 体外预应力所采用的材料应符合下列规定： 
1  体外预应力筋选用高强度低松弛预应力钢绞线时，其性能和质量应符合现行
《预应力混凝土用钢绞线》（GB/T 5224）的规定。 
2  体外束的外套管选用高密度聚乙烯管或镀锌钢管时，其性能和质量应符合相
应产品标准的规定。外套管和连接接头应完全密闭防水，在使用期应有可靠的耐久
性；外套管应与预应力筋和防腐蚀材料具有良好的兼容性，且应能抵抗运输、安装
和使用过程中所受的各种作用力而不被损坏。 
3 防腐蚀材料的耐久性能应与体外束所处的环境类别和使用年限一致；防腐蚀
材料在加工、运输、安装及张拉过程中应能保持其稳定性、柔性且不产生裂缝，并
在所要求的温度范围内不流淌。 
 
7.11.2 外套管的安装应连接平滑且应完全密封，在安装过程中应防止外套管受到
机械损伤。 
 
7.11.3 体外预应力束的锚固区和转向块应与主体结构同时施工，预埋的锚固件及
管道的位置和方向应符合设计规定。 
 
7.11.4 体外预应力束的端部应垂直于承压板，穿束时应采取保护措施，严禁在混
凝土面上拖拽预应力筋，防止损坏其保护层而减弱防腐能力。

【第 108 页|正文页 97】
预应力混凝土工程 
- 97 - 
 
7.11.5 体外预应力束的张拉顺序应严格按设计规定进行，张拉时应保证结构或构
件对称均匀受力，避免发生侧向弯曲或失稳。 
 
7.11.6 体外预应力束张拉完成后，应对其锚具设置全密封防护罩，并应在防护罩
内灌注油脂或其他可清洗的防腐蚀材料。
