Repository: Sevenxxxx/guifanchaxun

# 规范查询（guifan-chaxun）

面向中国工程规范及库内公文、通知、表格等资料的本地索引 skill。查询时按“书架 → 目录 → 章节 → 原文”逐级定位，不依赖向量数据库。

## 初始化（Windows）

1. 安装 Python 3.12，并确认 `python --version` 可用。
2. 在项目根目录执行 `python -m pip install -r requirements.txt`。
3. 安装 Tesseract 5，并在 `tools/guifan-chaxun-scripts/config.json` 中确认其路径；项目自带 `chi_sim` 语言包目录。
4. 把原始资料放入 `guifansrc/`，然后执行：

   ```powershell
   python tools/guifan-chaxun-scripts/scripts/spec.py index --all
   python tools/guifan-chaxun-scripts/scripts/spec.py status
   ```

旧版 Office/WPS 文件还需要已安装的 Office 或 WPS；Git 提交审查钩子需要 Git for Windows 提供的 `bash`。

File: library_data/gonglu/115-公路水泥混凝土路面施工技术细则-JTGTF30-2014/ocr/091.txt
公路 水 泥 混凝土 路 面 施工 技术 细则 (JTGZT F30 一 2014)



9.2.4 弯 道 及 超 高 路 段 铺 筑 时 ， 应 及 时 调整 左右 两 侧 分 料 器 的 转速 ， 保 证 两 侧 供 料

均衡 、 充 足 。



9.2.5 两 台 摊 铺 机 前 后 紧 随 摊 铺 时 ， 两 幅 摊 铺 间隔 时 间 应 控制 在 1h 之 内 。



9.2.6 拉杆 设置 应 与 摊 铺 同步 进行 。 采 用 打 人 法 时 ， 应 根据 设计 间距 设 醒目 的 定位

标记 ， 准 确 打 入 拉杆 。



9.2.7 捧 铺 后 ， 应 立即 对 所 摊 铺 混凝土 表面 进行 检查 ， 局 部 缺 料 部 位 ， 应 及 时 补 料 。

局 部 粗 集 料 聚集 部 位 ， 应 在 研 压 前 控 除 并 用 新 混凝土 填补 。



9.2.8 丰 压 段 长 度 宜 控制 在 30 ~40m 之 间 。 直 线段 研 压 时 , 压路机 应 从 外 侧 向 路 中

心 碾 压 ; 平 曲线 有 超 高 路 段 ， 应 由 低 侧 向 高 侧 、 自 肉 疝 外 碾 压 %



9.2.9 丰 压 应 紧 随 摊 铺 机 碾 压 。 丰 压 宜 分 初 压 、 复 压 和 终 压 三 个 阶段 进行 ， 并 应 符

合 下 列 规 定 ;



1 压路机 应 匀速 稳定 、 连 续 行 进 失 中 间 不 应 停顿 ”等候 和 拖延 ， 也 不 得 相互 干扰 。



2 压路机 起 步 、 倒 车 和 转向 均 炭 缓慢 柔顺 ， 碾 压 过 程 中 不 得 中 途 急 停 、 急 抛 、 紧

急 起 步 及 快速 倒车 。



3 初 压 宜 采 用 钢 轮 压 路 桃 或 振动 压路机 送 碾 压 ， 重 杰 量 宜 为 1/3 ~ 1/[4 钢 轮

宽度 。

4 复 压 宜 采 用 10 ~155 振 动 压 路 机 振动 碾 压 ， 重 登 量 宜 为 1/3 ~ 1/2 振动 丰 宽 度 。

复 压 遍 数 应 以 实测 满足 规定 压 实 度 值 为 鼻 止 复 压 标准 。



5 终 压 应 采用 瑟 225t 轮胎 压路机 静 碾 压 ， 以 弥合 表面 微 裂纹 和 消除 轮 迹 为 停 压

标准 。



9.2. 10” 碾 压 密 实 后 的 表面 应 及 时 喷雾 、 洒 水 ， 并 尽早 覆盖 养生 。



9.2.11 施工 过 程 中 应 采取 措施 控制 丰 压 混凝土 表面 裂纹 的 产生 。 碾 压 终了 后 的 面 层

表面 不 应 有 可 见 微 裂纹 。



条 文 说 明



研 压 混凝土 面 层 铺 筑 中 ， 若 拌 合 物 秽 度 不 合适 、 表 面 被 风干 或 研 压 作业 不 当 等 ， 左

压 终 了 后 的 面 层 表面 时 有 可 见 微 裂 纹 ， 这 对 面 层 的 抗 磨 、 耐 疲劳 、 抗 冻 等 耐久 性 造成 严

重 不 利 影响 ， 在 局 部 微 裂 纹 部 位 有 可 能 飞散 成 寺 ， 应 加 以 控制 和 消除 。



9.2. 12” 丰 压 混 凝 土 面 层 横向 施工 颖 施工 应 符合 下 列 规 定 :

一 84 一

File: library_data/gonglu/115-公路水泥混凝土路面施工技术细则-JTGTF30-2014/ocr/092.txt
碾 压 混凝土 路 面 施 工



1 在 施工 段 终点 处 应 设 压 路 机 可 上 、 下 面 层 的 纵向 斜坡 。



2 第 二 天 摊 铺 开始 前 ， 应 检测 前 一 施工 段 终点 厚度 及 平整 度 不 合格 段落 。



3 ”应 全 厚度 切除 不 合格 段落 的 混凝土 。



4 纵向 连接 摊 铺 新 路 面 时 ， 施 工 颖 侧 壁 应 涂 刷 水 泥浆 。



5 受 设备 限制 ， 切 缝 深 度 不 能 达到 混凝土 面 层 全 厚 时 ， 切 缝 深度 不 应 小 于

800mm， 并 应 将 施工 颖 下 部 凿 顺 直 。



9.2. 13 ” 研 压 混凝土 面 层 胀 颖 应 与 下 面 层 或 基层 中 的 胀 颖 对 齐 。

9.2.14 纵 、 横 向 缩 缝 应 采用 硬 切 颖 ， 硬 切 缝 及 填 颖 要 求 与 水 泥 混 凝 十 面 层 相同 。

9.2.15 碾 压 混凝土 面 层 抗 滑 构造 采用 表面 露 石 构造 时 ， 粗 集 料 的 磨 光 值 PSV 不 应



小 于 35， 洛 杉 矶 磨耗 损失 不 宜 大 于 35% 。 在 混 凝 士 终 许 之 前 应 扫除 表面 的 砂浆 。 露

石 面积 不 宜 少 于 70% 。

File: library_data/gonglu/115-公路水泥混凝土路面施工技术细则-JTGTF30-2014/ocr/093.txt
公路 水 泥 混凝土 路 面 施工 技术 细则 (JTGZT F30 一 2014)



10 混凝土 砌 块 路 面 砌 贷 施 工



10.1 一 般 规 定



10.1.1 混凝土 砌 块 路 面 的 砂 垫 层 应 均匀 、 密 实 ， 能 保证 砌 块 稳固 ， 不 得 局 部

缺失 。



条 文 说 明

混凝土 动 块 路 面 适用 于 中 、 轻 交通 荷载 等 级 的 公路 、 旅 游 区 公路 ， 也 可 用 于 极 重 、

特 重 、 重 交通 荷载 等 级 的 公路 路 基 欠 稳固 又 爱 求 快速 通车 的 局 部 路 段 过渡 面 层 。



砂 热 层 是 盔 块 三 直 坐 稳 并 形成 纵横 紧密 放 锁 的 必 备 条 和 件 , 因 此 不 得 缺乏 或 局 部 缺失

砂 热 层 ， 导 致 大 块 路 面 直 接 铺 筑 在 刚性 或 半 刚 性 基层 上 ，'\ 造 脑 砌 块 不 稳固 。



10.1.2 混凝土 砌 块 路 面 两 侧 应 按 设 计 设 置 路 缘 基 座 或 缘 石 。 与 水 泥 混凝土 路 面 连接

时 ， 可 依托 水 泥 混凝土 路 面 进行 约束 。



10.1.3 混 凝 十 砌 块 路 面 宜 采 用 机 械 化 方式 铺 砌 。

10.2 砌 块 路 面 材料



10.2.1 混凝土 砌 块 应 符合 下 列 规定 :



1 确 块 形状 宜 为 六 边 形 或 矩形 。 机 械 化 砌 筑 的 砌 块 平面 太 寸 可 根据 设备 的 砌 筑 能

力 确定 。 手 工 铺 砌 六 边 形 砌 块 两 对 角 线 最 大 长 度 宜 为 300mm; 手工 铺 砌 矩形 砌 块 的 平

面 太 十 宜 为 200mm x400mm。 磺 块 顶 面 四 周 应 设 3mm 的 倒 角 。



2 ”用 于 极 重 、 特 重 、 重 交通 荷载 等 级 路 面 时 ， 混 凝 土 砌 块 抗 压强 度 等 级 不 应 低 于

C50 ， 弯 拉 强 度 不 应 低 于 6. 0MPa。 用 于 中 、 轻 交通 荷载 等 级 路 面 时 ， 混 凝 土 砌 块 抗 压

强度 等 级 不 应 低 于 C40 ， 弯 拉 强 度 不 应 小 于 5$. 0MPa。 混 凝 土 彻 块 的 抗 压 、 弯 拉 强 度 的

试验 方法 应 符合 附录 下 的 规定 。



3 ”混凝土 砌 块 的 外 观 质量 与 斥 寸 精度 应 符合 表 10. 2. 1 的 要 求 。



4 有 抗 冰冻 与 抗 盐 冻 要 求 时 ， 砌 块 中 混凝土 中 应 挫 引 气 剂 ， 抗 冻 性 应 符合 本 细则

第 4. 2 节 相 关 规 定 。

File: library_data/gonglu/115-公路水泥混凝土路面施工技术细则-JTGTF30-2014/ocr/094.txt
混凝土 砌 块 路 面 砌 筑 施 工



5 不 得 使 用 无 振动 模压 法 压制 成 型 的 混凝土 砌 块 。

表 10.2.1 混凝土 砌 块 的 外 观 质量 与 尺寸 精度 要 求 (mm)



序 号 项 目 质量 标准 检 验方 法

1 长 度 、 宽 度 、 厚 度 +2.0

2 层 度 攻 区 游标 卡尺 测量

3 平整 度 < 2.0

于 让 度 和 20 精度 不 低 于 0.5mm

5 铅 损 最 大 投影 尺寸 “< 5 专用 卡尺 测量

6 钠 楼 掉 角 的 最 大 投影 尺寸 “< 5

7 表面 改 纹 不 得 有 目测



10. 2.2 ”混凝土 砌 块 进 场 后 ， 应 按 表 10. 2. 2 的 要 求 进 行 质量 检验 ， 不 合格 的 砌 块 不



得 使 用 。



表 10.2.2 确 块 质量 检验 项 目 、 频 率 及 方法



每 2 万 芯 为 一 批 ， 和 不 足 2 万 块 按 一 批 计 ， 每 批 随机

抽取 55 块 检验 样品



10.2.3 混凝土 砌 块 路 面 用 填 缝 砂 质 量 应 符合 本 细则 第 3. 4 节 开 级 砂 的 规定 ， 整 层 砂

应 符合 亚 级 砂 规定 六 应 符合 下 列 规定 ;

1 填 颖 砂 2.36mm 和 蔓 孔 的 累计 得 余 量 不 应 大 于 5% ， 含 泥 量 不 应 大 于 2. 0% ， 泥 块



含量 不 应 赤 和 于 0. 5 儿 。



2 过 层 砂 475mm 筛 孔 的 累计 入 余 量 不 应 大 于 5% ， 含 泥 量 不 应 大 于 3.0% ， 泥 块



含量 不 应 大 于 1.0% 。



3 填 缝 砂 与 垫 层 砂 的 级 配 宜 符合 表 10. 2. 3 的 规定 。



表 10.2.3 砌 块 路 面 用 砂 的 级 配 范 围



方 筛 孔 斥 寸 (mm)

途 0. 15 0. 30 0. 60 1.18 2. 36 4.75 9.5

累计 篇 余 〈 以 质量 计 ) (%% )

填 缝 砂 90 ~ 100 90 ~60 7S ~15S 0~20 0~5 0 一

垫 层 砂 90 ~ 100 70 ~90 40 ~75S 1S ~S0 0~15 0~S 0



10. 2. 4 ” 填 缝 砂 、 垫 层 砂 质量 检验 项 目 、 频 率 及 方法 应 符合 表 10. 2. 4 的 规定 。



一 87 一

File: library_data/gonglu/115-公路水泥混凝土路面施工技术细则-JTGTF30-2014/ocr/095.txt
公路 水 泥 混凝土 路 面 施工 技术 细则 (JTGZT F30 一 2014)



表 10.2.4 填 缝 砂 、 垫 层 砂 质量 检验 项 目 、 频 率 及 方法



序 “号 检验 项 目 检验 频率 检 验方 法

1 颗粒 级 配

吾 层 砂 每 200m 为 一 批 ， 填 颖 砂 50m 为 一 批 ， 数 量 不

“ 全 这 足 者 按 一 批 检 验 。 取 样 数量 随 机 抽取 10kg T

3 泥 块 含量



10.2.5 预制 路 缘 基 座 制 品 的 质量 应 检验 合格 ， 检 验 项 目 、 频 率 及 方法 应 符合 表

10. 2.5 的 规定 。

表 10.2.5 路 缘 基 座 制品 的 质量 检验 项 目 、 频 率 及 检测 方法



序号 检验 项 目 检验 频率 检 验方 法

1 抗 压强 度 附录 下 1

_ 每 2 万 块 为 一 批 ， 不 足 2 万 块 按 一 批 计 ,每 批 随机

2 抗 冻 标 号 抽取 50 块 检验 样品 附录 3

3 外 观 质量 游标 卡 太

10.3 ”路 缘 基 座 施工



10.3.1 现场 浇筑 路 缘 基 座 可 使 用 专用 滑 模 捧 铺 机 连续 浇筑 或 现场 立 模 浇 筑 施 工 ， 预

制 基 座 宜 采用 人 工 拼装 施工 。



10.3.2 路 缘 基 座 滑 模 摊 铺 施工 可 采用 基准 线 法 进行 高 程 与 位 置 控制 ， 基 准 线 设 置 应

满足 本 细则 第 7. 3.6 条 的 要 求 5 应 使 用 符合 基 座 外 形 要 求 的 模具 。



10.3.3 ” 现 浇 混凝土 路 缘 基 座 时 , 宣 设 置 拉线 确定 侧 模 位 置 与 高 程 。 连 续 浇 筑 的 路 缘

基 座 每 538 坪 宜 切 一 道 缩 颖 ， 缝 宽 宜 为 3mm +1mm， 切 缝 深度 不 应 小 于 40mm。



10. 3.4 人工 拼 装 预制 混凝土 基 座 应 符合 下 列 规定 :



1 应 按 设计 图 纸 对 路 缘 基 座 安装 位 置 进行 放样 ， 并 在 基 座 顶 面 边 角 挂 设 拉 线 。



2 应 开 挖 基 座 至 设计 位 置 ， 并 清理 路 缘 基 座 底 部 。



3 安 设 前 应 先 按 设 计 在 基 座 底部 铺设 水 泥 砂浆 垫 屋 ， 砂 浆 强度 等 级 不 应 低 于 Ml15 ，

厚度 不 应 小 于 15mm， 然 后 安装 路 缘 基 座 并 按 拉线 调整 高 程 和 位 置 。 安 装 完成 后 ， 两 块

路 缘 基 座 间 间 隙 不 宜 大 于 5. 0mm。



10.4 础 垫 层 施 工



10. 4.1 砂 垫 层 压 实 厚 度 应 符合 设计 要 求 ， 松 铺 系 数 宜 根据 试 铺 确定 。

File: library_data/gonglu/115-公路水泥混凝土路面施工技术细则-JTGTF30-2014/ocr/096.txt
混凝土 砌 块 路 面 砌 筑 施 工



10. 4. 2 ” 砂 垫 层 铺设 可 采用 乔 板 法 、 艳 平 法 、 机 械 摊 铺 法 。 砂 垫 层 摊 铺 后 应 刊 平 并 压

实 ， 保 证 砌 块 路 面 的 平整 度 、 密 实 度 符合 要 求 。



10. 4.3 ” 砂 垫 层 铺设 完成 后 应 加 以 保护 ， 不 得 行驶 车 辆 、 机 械 碾 压 与 人 员 踩 踏 。

10.5 确 块 路 面 铺 砌



10.$.1 铺 砌 前 ， 应 准确 放样 ， 并 设置 铺 砌 表面 拉线 。



10.5$.2 应 按 设计 图 纸 确定 的 铺设 方式 铺 砌 混凝土 路 面 砌 块 。



10. $5.3 人工 铺 磺 时 ， 不 得 站 在 砂 垫 层 上 作业 ， 应 采用 前 进 铺 确 方 式 施工 。 铺 砌 时 ，

砌 块 应 垂直 放置 ， 不 得 倾斜 落地 。 盔 块 放 置 到 位 后 y 可 采用 橡胶 锤 融 击 等 方法 ， 使 砌 块

坐 稳 。



10. $.4 ”机械 铺 砌 时 ， 应 符合 下 列 规定 :



1 宣 在 预制 三 将 砌 块 拼装 为 铺 砌 单元 ， 以 夹 紧 状 态 运 输 至 现场 。 铺 砌 单元 面积 宜

为 0.5 ~1.Sm。



2 可 采用 在 每 个 铺 砌 单元 肉 抉 体 之 间 和 和 铺 确 单 元 之 间 夹 2 ~3mm 的 接 缝 桦 等 方法 ，

控制 块 体 间接 颖 宽度 均匀 一 致



3 ” 铺 砌 时 ， 应 使 用 机 械 将 每 作 铺 砌 单元 垂直 对 中 放置 就 位 ， 避 免 倾 斜 落地 ， 摆 放

后 应 逐 块 检查 砌 块 是 否 稳固 y 不 稳固 的 砌 块 应 获 击 稳定 。



10. $.5 ” 确 块 铺 砌 完成 后 ， 应 按 两 条 相互 垂直 的 克 块 拉线 进行 接 缝 调整 。 砌 块 接 缝 宽

度 应 控制 在 2 4m 下 范围 内 。



10. $.6 砌 块 与 基 座 间 不 大 于 20mm 的 间 险 ， 可 通过 适当 调整 砌 块 之 间接 缝 宽度 的 方

法 予以 消除 。 大 于 20mm 的 间 附 ， 可 使 用 C40 细 石 混凝土 夯实 填补 并 抹 平 。



10. $.7” 砌 块 拼 砌 边缘 及 端 部 不 完整 部 分 ， 当 面积 大 于 或 等 于 砌 块 /3 时 ， 宜 切割 砌

块 或 使 用 断裂 硝 块 填补 ;当面 积 小 于 盔 块 1/3 时 ， 宣 使 用 C40 细 石 混凝土 夯实 填补

并 抹 平 。



10.5.8 砌 块 路 面 应 使 用 自重 3 ~ St 的 胶 轮 或 胶带 振动 压路机 振 压 稳定 ， 并 应 符合 下

列 规定 :

1 胶 轮 或 胶带 振动 压路机 的 激 振 力 宜 为 16 ~20kN ， 振 动 频率 宜 为 73 ~ 100Hz。



2 压 实 前 路 面 的 铺 砌 长 度 宜 为 30 ~50m。

File: library_data/gonglu/115-公路水泥混凝土路面施工技术细则-JTGTF30-2014/ocr/097.txt
公路 水 泥 混凝土 路 面 施工 技术 细则 (JTGZT F30 一 2014)



3 研讨 时 ， 振 动 压路机 应 由 路 边缘 向 中 间 丰 压 振 实 。 距 铺 砌 工作 面 1. 0m 前 应



停止。

4 ， 研 压 振 实 应 使 垫 层 砂岩 人 接 颖 底部 25 ~50mm。



10.S$.9 砌 块 路 面 应 在 第 一 遍 振 压 后 ， 开 始 填 灌 填 缝 砂 。 填 灌 填 颖 砂 应 符合 下 列

规定 ;

1 填 缝 砂 应 均匀 撒布 ， 并 用 符 晕 或 刮 板 等 工具 将 路 面 上 的 砂 扫 人 接 缝 中， 再 用 振

动 压 路 机 进行 振动 压 实 ， 使 砂 灌 人 缝 槽 。

2 振 压 与 灌 砂 宜 反复 进行 ， 直 至 填 缝 砂 灌 满 填 实 为 止 。 最 少 灌 砂 遍 数 不 应 少 于

4 遍 。

3 接 缝 灌 实 后 ， 砌 块 表 面 残 留 的 填 缝 砂 与 缝 槽 表面 的 松散 砂 应 清扫 干净 。



10.$.10 竖 曲 线路 段 ， 应 将 砌 块 路 面 铺 砌 成 连续 曲线 ， 不 得 铺 砌 为 折线 。 曲 线 处 砌

块 接 缝 表面 宽度 应 控制 在 2 ~5mm 之 间 。



10.5.11 平 曲 线路 段 ， 可 调整 砌 块 纵向 琅 矣 宽度 。 弯 道外 侧 砌 块 接 缝 宽度 不 应 大

于 Smm。

File: library_data/gonglu/115-公路水泥混凝土路面施工技术细则-JTGTF30-2014/ocr/098.txt
再 层 接 缝 、 抗 滑 构 造 施 工 及 养生



11 面 层 接 颖 、 抗 消 构造 施工 及 养生



11.1 一 般 规 定

11.1.1 水 泥 混凝土 面 层 缩 缝 应 使 用 切 缝 机 按 设计 位 置 、 深 度 形 状 切 割 而 成 。

11.1.2 横向 施工 缝 应 与 其 他 横向 接 缝 合并 设置 。



11.1.3 各 种 接 颖 均 应 填 缝 密封 ， 填 颖 材料 不 得 开裂 \ 挤 出 或 缺失 。 填 颖 材料 开裂 、

挤 出 或 缺失 的 接 缝 均 应 局 部 清除 ， 重 新 填 颖 密封 。



11.1.4 各 级 公路 行车 道 与 超车 道 面 层 表面 应 制作 细 观 抗 滑 纹理 和 宏观 抗 滑 构造 ， 不

得 遗留 光滑 的 表面 。 纹 理 和 构造 深度 应 均 久 一 致 。



11.1.5 各 种 水 泥 混凝土 面 层 治 隧 道路 面 *- 桥 面 铺 贷 完 成 后 ， 均 应 立即 开始 保湿 养

生 ， 养 生 龄 期 应 满足 强度 增长 的 要 求 。



11.2 接 缝 施 工



11. 2. 13 当 一 次 铺 筑 宽 度 小 于 面 层 加 硬 路 肩 总 宽度 时 ， 应 按 设 计 设 置 纵向 施工 颖 。 纵

向 施工 缝 宜 采用 平 颖 加 拉杆 型 。



11.2.2 水 泥 混凝土 面 层 纵向 缩 颖 施工 应 符合 下 列 规定 :



1 采用 滑 模 摊 铺 机 施工 时 ， 纵 向 施工 颖 的 拉杆 宜 采 用 支架 法 安 设 ， 也 可 采用 侧 向

拉杆 液压 装置 一 次 推 人 。



2 采用 固定 模板 施工 时 ， 应 从 侧 模 预 留 孔 中 插入 拉杆 并 振 实 。



3 ”插入 的 侧 向 拉杆 应 牢固， 避免 松 动 和 漏 插 。 拉 杆 担 囊 强度 应 按 附录 G 实测 ， 不

满足 规定 要 求 时 应 销 孔 重新 设置 拉杆 。



11.2.3 增强 钢 纤维 混凝土 面 层 切割 纵 、 横 颖 中 可 不 设 拉 杆 与 传 力 杆 ; 断 开 的 纵 、 横

施工 颖 中 应 设 拉杆 与 传 力 杆 。 抗 裂 纤维 混凝土 面 层 各 种 接 缝 中 的 拉杆 与 传 力 杆 设置 应 与

水 泥 混凝土 面 层 相同 。



一 91 一

File: library_data/gonglu/115-公路水泥混凝土路面施工技术细则-JTGTF30-2014/ocr/099.txt
公路 水 泥 混凝土 路 面 施工 技术 细则 (JTGZT F30 一 2014)



条 文 说 明



增强 钢 纤维 混凝土 面 层 纤维 含量 足够 高 ， 切 割 纵 、 横 颖 中 的 钢 纤维 或 玄武 岩 纤维 足

以 拉 住 面板 并 提供 足够 传 荷 能 力 。 因 此 ， 增 强 钢 纤 维 混凝土 面 层 切 开 的 纵 、 横 缩 缝 中 满

足 不 设 拉杆 与 传 力 杆 的 条 件 。 断 开 的 纵 、 横 施工 缝 中 无 钢 纤维 ， 应 设 拉杆 和 传 力 杆 。 各

种 抗 裂 纤维 混凝土 面 层 所 配 纤维 数量 极为 有 限 ， 不 足以 代替 拉杆 及 传 力 秆 ， 应 与 水 泥 混

凝 土路 面 一 样 ， 其 横向 施工 锋 和 纵向 缩 终 中 应 按 设计 要 求 设 置 传 力 杆 与 拉杆 。



11.2.4 每 天 摊 铺 结束 或 摊 铺 中 断 时 间 超过 30min 时 ， 应 设置 横向 施工 缝 。 横 向 施工

缝 在 缩 颖 处 可 采用 平 缝 加 传 力 杆 型 。



11.2.5 横向 施工 颖 与 胀 缝 重合 时 ， 应 按 胀 颖 施工 ， 胀 锋 两 侧 补 强 钢筋 笼 宜 分 两 次

安装 。



11.2.6 在 中 、 轻 交通 荷载 等 级 水 泥 混 凝 土 面 层 上 ,临近 胀 缝 、 自 由 端 、 收 费 站 广场

等 局 部 缩 缝 的 传 力 杆 设置 应 使 用 前 置 钢筋 支架 法 ?“ 环 得 采用 设置 精度 不 满足 要 求 的 方式

设置 传 力 杆 。



11.2.7 角 隅 部 位 的 传 力 杆 与 拉杆 交叉 时 ， 应 取消 交叉 部 位 拉杆 ， 保 留 传 力 杆 。

11.2.8 胀 缝 板 应 与 路 中 心 线 垂 直 ， 并 连续 贯通 整个 面板 宽度 ， 缝 中 完全 不 连 浆 。



11.2.9 高 温 期 施工 时 ,- 顺 直路 段 中 可 根据 设计 要 求 减 少 胀 颖 的 设置 。 春 秋季 施工

时 ， 两 端 构造 物 间 距 大 计 5300m 时 宣 在 顺 直路 段 中 间 设 一 道 或 寿 干道 胀 颖 。 低 温 期 施

工时 ， 两 端 构造 物 回 距 大 于 350m 时 ; ' 租 设 置 顺 直路 段 胀 缝 。



条 文 说 明



胀 颖 用 于 释放 面 层 累积 的 膨胀 隆起 变形 量 。 胀 颖 的 膨胀 量 取决 于 面 层 混凝土 粗 集 料

温 缩 系数 、 施 工 当时 气温 与 来 年 最 高 温度 的 温差 值 ， 以 及 面 层 底部 摩擦 约束 阻力 。 高 温

期 施工 的 混凝土 面 层 ， 在 高 温 期 膨胀 量 很 小 ， 因 此 可 减少 胀 缝 的 设置 。



11.2.10 上 胀 颖 的 施工 应 符合 下 列 规定 :



1 采用 前 置 钢 筋 支架 法 施工 时 ， 应 预先 准确 安装 和 国定 胀 颖 钢筋 支架 ， 并 使 用 手

持 振 揭 棒 振 实 胀 缝 板 两 侧 的 混凝土 后 ， 再 摊 铺 。 也 可 采用 预 留 两 块 面 板 的 方法 ， 在 气温

接近 年 平均 气温 时 再 封 铺 。



2 应 在 混凝土 未 硬化 时 ， 史 除 胀 颖 板 上 部 的 混凝土 ， 和 嵌入 (20 ~25mm) x20mm

的 木 条 ， 整 平 表面 。 填 颖 前 ， 应 剔除 木 条 ， 再 粘 胀 缝 多 孔 橡 胶 条 或 填 缝 。



一 92 一

File: library_data/gonglu/115-公路水泥混凝土路面施工技术细则-JTGTF30-2014/ocr/100.txt
再 层 接 缝 、 抗 滑 构 造 施 工 及 养生



3 ”上 胀 缝 板 应 连续 完整 ， 胀 颖 板 两 侧 的 混凝土 不 得 相连 。



11.2.11 拉杆 、 胀 颖 板 、 传 力 杆 及 其 套 帽 设置 精度 应 符合 表 11. 2. 11 的 规定 。

表 11.2.11 拉杆 、 胀 缝 板 、 传 力 杆 及 其 套 帽 设置 精度



项 目 允许 偏差 (mm) 测量 位 置



传 力 杆 端 上 下 左右 偏 斜 10 在 传 力 杆 两 端 测量



传 力 杆 深度 及 左右 位 置 偏差 20 以 板 面 为 基准 测量



传 力 杆 沿路 面 纵向 前 后 偏 位 30 以 锋 中 心 线 为 准



拉杆 端 及 在 板 中 上 下 左右 偏差 20 杆 两 端 和 板 面 测量

拉杆 沿路 面 纵向 前 后 偏 位 30 纵向 测量



胀 颖 传 力 杆 套 帽 偏差 〈 长 度 >100mm) 10 从 封 堵 帽 端 起 测

上 胀 颖 板 倾斜 偏差 20 以 板 底 为 准



上 胀 颖 板 的 弯曲 和 位 移 偏 差 10 以 锋 中 心 线 为 准



11.2.12 缩 颖 的 切 缝 应 根据 当地 昼夜 温差 ,人 参照 表 1132. 12 选用 适宜 的 切 颖 方式 、

时 间 与 深度 ， 切 颖 时间 应 以 切 颖 时 不 哺 按 为 开始 切 缝 的 最 佳 时 机 ， 并 以 铺 筑 第 二 天 及 施

工 初期 无 断 板 为 控制 原则 。



表 11.2.12 ”当地 昼夜 温差 与 缩 颖 适宜 切 锋 方 式 、 时 间 与 深度 参考 表



异 夜 温差 *(%C ) 缩 缝 切 颖 方式 与 时 间 ”



缩 颖 切割 深度



间 均 不 得 超过 24



硬 切 颖 : 切 缝 时 机 以 切 锋 时 不 噶 边 即 可 开始 ，

<10 纵 锋 可 略 晚 于 横 锋 ,J 所 有 纵 、 横 缩 颖 最 噶 切 锋 时



颖 中 无 拉杆 、 传 力 杆 时 ， 深 度 1M3 ~ 1M4

板 厚 ， 最 浅 60mm; 颖 中 有 拉杆 、 传 力 杆

时 ， 深 度 1/3 ~ 2/5 板 厚 ， 最 浅 80mm



硬 切 缝 补 切



软 便 结合 切 缝 : 每 隔 1 ~2 条 提前 软 切 锋 ， 其 余



硬 切 锋 深度 同上 。 软 切 深 度 不 应 小 于

60mm; 不 足 者 应 硬 切 补 深 到 1/3 板 厚 ， 已

断 开 的 颖 不 补 切



> 开始 软 切 。 软 切 颖 时 间 不 应 超过 6h



软 切 缝 : 抗 压强 度 为 1 ~ 1.5MPa， 人 可 行走 时



注 :“ 当 降雨 、 乔 风 引 起 路 面 温度 又 降 时 ， 应 提早 软 切 颖 或 硬 切 颖 。



"三 种 切 缝 方式 均 应 冲洗 干净 切 锋 泥 浆 ， 并 恢复 表 奋



养 4



有 覆盖 。



软 切 颖 深度 不 应 小 于 60mm， 未 断 开 的 接

链 ， 应 硬 切 补 深 到 >>2/5 板 厚



11.2.13 纵 、 横 缩 缝 切 颖 形状 为 台阶 状 时 ， 宣 使 用 磨 圆 角 的 台阶 琶 合 锯 片 一 次 切 成 。

设备 受 限 制 时 ， 也 可 分 两 次 切 制 ， 再 磨 出 半径 为 6 ~8mm 的 圆 角 。



11.2.14 纵 、 横 缩 颖 切割 顺 直 度 应 小 于 10mm。 相 邻 板 的 纵 、 横 缩 缝 切口 应 接 顺 。

需 调整 异形 板 锐角 时 ， 可 切 成 斜 颖 或 小 转角 的 折线 颖 。 弯 道 与 政道 面 层 的 横 缝 应 垂直 于



一 93

File: library_data/gonglu/115-公路水泥混凝土路面施工技术细则-JTGTF30-2014/ocr/101.txt
公路 水 泥 混凝土 路 面 施工 技术 细则 (JTGZT F30 一 2014)



其 设计 中 心 线 。



11.2.15 ”分 幅 铺 筑 面 层 时 ， 应 在 先 摊 铺 的 混凝土 板 已 断 开 的 横 缩 缝 处 作 标 记 。 后 捧

铺面 层 上 应 对 齐 已 断 开 的 横 缩 缝 采用 软 切 颖 的 工艺 ， 提 前 切 缝 。



11.2.16 钢筋 混凝土 面 层 的 切 缝 不 得 切 到 钢筋 。 各 种 纤维 混凝土 面 层 软 切 颖 时 ， 不

得 抽出 纤维 ， 刊 伤 边 角 。



11.2.17 灌 缝 前 应 清洁 接 缝 。 清 洁 接 缝 宜 采用 飞 颖 机 清除 接 缝 中 夹杂 的 砂 石 、 凝 结

的 泥浆 等 杂 物 。 灌 颖 前 颖 内 及 缝 壁 应 清洁 、 干 燥 ， 以 氛 不 出 水 、 泥 浆 或 灰尘 为 可 灌 颖

标准 。



11.2.18 水 泥 混 凝 土路 面 缩 缝 的 灌 颖 形状 系数 宜 为 土 5， 钢 筋 混凝土 、 连 续 配 筋 混

疾 土 面 层 、 过 渡 板 、 搭 板 与 桥 面 的 灌 颖 形状 系数 宜 为 1. 05



条 文 说 明

填 颖 料 灌 得 越 深 ， 其 上 下 表面 的 夺 应 变 越 大 ， 耐 用 年 限 越 短 。 美 国 ACPA 相关 指南



中 规定 填 颖 的 形状 系数 为 1.0a 因 此 灌 颖 形状 系数 由 大 规 范 规定 的 2.0 降低 为

1.0~1.5。



11.2.19 缩 缝 灌 颖 应 符合 下 列 规定



1 灌 颖 时 ,应 先 按 设计 骨 入 直径 %sl2mm 的 多 孔 泡沫 塑料 背 衬 条 或 橡胶 条 。



2 用 双 组 分 或 多 组 分 常温 填 缝 料 时 ;y 应 准确 按 比 例 将 几 种 原材料 混 拌 均匀 后 灌 缝 ，

每 次 准备 量 不 宜 超过 Th， 且 不 应 超过 材料 规定 的 操作 时 间 。



3 使 用 热 石油 沥青 、 改 性 沥青 或 橡胶 沥青 浇 缝 时， 应 加 热 融 化 至 易于 灌 缝 温度，

搅拌 均匀 ， 并 保温 灌 缝 。



4 灌 缝 应 饱满 、 均 匀 、 厚 度 一 致 并 连续 贯通 ， 填 颖 料 不 得 缺失 、 开 裂 和 渗水 。



5 高 温 期 灌 缝 时， 项 面 应 与 板 面 刮 齐 平 ; 一 般 气 温 时 ， 应 填 刮 为 四 液 面 形 ， 中 心

宜 低 于 板 面 3mm。



11.2.20 常温 施工 式 填 颖 料 的 养生 期 ， 低 温 期 宜 为 24h， 高 温 期 宜 为 10h。 加 热 施 工

式 填 颖 料 的 养生 期 ， 低 温 期 宜 为 2n， 高 温 期 宜 为 6h。 在 灌 缝 料 固化 期 间 应 封闭 交通 。



11.2.21 上 胀 缝 填 颖 前， 应 羡 除 胀 颖 板 顶 部 临时 艇 人 的 木 条 ， 并 清理 干净， 涂 黏 结 剂

后 ， 骨 人 专用 多 和 孔 橡 胶 条 或 灌 进 适 宜 填 颖 料 。 当 胀 颖 宽度 与 多 孔 橡 胶 条 宽度 不 一 致 或 有

嘲 边 、 掉 角 等 现象 时 ， 应 采用 灌 料 填 颖 ， 不 得 采用 多 和 孔 橡 胶 条 填 缝 。



一 94 一

File: library_data/gonglu/115-公路水泥混凝土路面施工技术细则-JTGTF30-2014/ocr/102.txt
再 层 接 缝 、 抗 滑 构 造 施 工 及 养生



1.3 抗 滑 构 造 施 工



11.3.1 细 观 纹理 的 施工 应 符合 下 列 规定 :



1 细 观 纹理 宜 在 精 平 后 的 湿 软 表面 ， 使 用 钢 支 架 拖 挂 1 ~3 层 赫 合 麻 布 、 帆 布 等 布

片 拖 出 。 布 片 接触 路 面 的 长 度 宜 为 0.7 ~1. Sm， 细 度 模 数 较 大 的 粗 砂 ， 接 触 长 度 宜 取 小

值 ; 细 度 模 数 较 小 的 细 砂 ， 接 触 长 度 宜 取 大 值 。



2 ”用 抹 面 机 修整 过 较 干 硬 的 光 面 ， 可 采用 较 硬 的 竹 扫 灵 扫 出 细 观 纹理 。



3 已 经 便 化 后 的 光滑 表面 可 采用 钢 刷 刷 毛 、 喷 砂 打 毛 、 喷 钢 娩 打 毛 、 稀 盐酸 腐蚀 、

高 压 水 射流 等 方式 制作 细 观 纹理 。



11.3.2 极 重 、 特 重 和 重 交 通 符 载 等 级 公路 水 泥 混 凝 土 面 层 应 采用 刻 槽 法 制作 宏观 搞

滑 构 造 。 中 、 轻 交通 荷载 等 级 公路 水 泥 混凝土 面 层 可 使 用 拉 酸 法 制作 宏观 抗 消 构 造 。



11.3.3 在 水 平 弯 道 路 段 、 桥 面 、 隧 道路 面 宜 使 用 纵 回 槽 。 当 组 合 坡度 小 于 3% 时 ，

要 求 减 噪 的 路 段 可 使 用 纵向 槽 。 组 合 坡度 大 让 或 等 于 3% 的 纵 坡 路 段 ， 应 使 用 横向 槽 。



条 文 说 明



本 条 规定 了 宏观 抗 滑 构造 槽 的 方向 ,纵向 构 的 侧 向 力 系数 较 大 ， 人 安全 性 较 高 ， 嗓 上 声

较 小 ; 缺点 是 在 大 纵 坡 路 段 摩 斥 系 数 略 昌 不 足 ， 且 明 流 排水 速度 较 慢 。 横 向 模 反 之 。

本 细则 此 次 修订 扩大 了 纵向 模 的 应 用 范围 。 最 大 限度 地 发 挥 纵 、 横 模 各 自 优 点 ， 提 升 高

速 行车 安全 性 。



11. 3.4 采用 刻 槽 法 制作 宏观 抗 滑 构造 时 ， 刻 槽 机 最 小 刻 槽 宽度 不 应 小 于 500mm。 衔

接 距 离 与 槽 间距 相同 。 刻 槽 过 程 中 应 避免 模 口 边 角 损坏 ， 不 得 中 途 抬 起 刻 槽 机 或 改变 刻

方向 。 刻 模 不 得 刻 穿 纵 、 横 缩 颖 。 刻 槽 后 表面 应 随即 冲洗 干净 ， 并 恢复 路 面 的 养生 。



11.3.5 软 拉 宏观 抗 滑 构 造 时 ， 待 面 层 混凝土 记 水 后 ， 应 及 时 采用 齿 友 拉 槽 。 衔 接 距

离 应 与 槽 间距 相同 ， 并 始终 保持 一 致 ， 不 得 局 部 缺失 。 软 拉 后 的 表面 砂浆 应 清扫 于 净 。



1.3.6 甜 形 模 槽 深 宜 为 3 ~4mm， 模 宽 宜 为 3 ~5Smm， 槽 间距 宜 为 12 ~25mm。 采 用

变 间距 时 ， 槽 间距 可 在 规定 斥 十 范围 内 随机 调整 。



11.3.7 路 面 结 冰 地 区 ， 可 采用 上 宽 6mm、 下 宽 3mm 的 梯形 槽 或 上 宽 6mm 的 半圆 形 槽 。



11.3.8 当面 层 粗 集 料 的 磨 光 值 PSV 大 于 42 时 ， 可 使 用 露 石 抗 消 构 造 ， 其 施工 应 符

合 下 列 规定 :

File: library_data/gonglu/115-公路水泥混凝土路面施工技术细则-JTGTF30-2014/ocr/103.txt
公路 水 泥 混凝土 路 面 施工 技术 细则 (JTGZT F30 一 2014)



1 宣 采 用 在 饰 面 后 的 表面 晓 酒 超 缓 凝 剂 ， 再 用 刷 毛 机 洗刷 出 粗 集 料 的 方法 。 二 级

以 下 公路 也 可 使 用 硬度 适宜 的 秃 竹 扫 晕 在 初 凝 到 终 凝 时 段 内 扫 洗 出 粗 集 料 的 方法 。



2 露 石 面 积 宜 控 制 在 65% ~75% 。



3 ”实测 表面 摩 掠 系数 SFC 和 构造 深度 TD 应 达到 表 13. 2. 1 特殊 路 段 的 抗 滑 要 求 。



条 文 说 明



2 由 于 水 泥 混 凝 土路 面 振 的 密实 采用 插入 振 的 棒 ， 滑 模 摊 铺 机 上 亦 为 间隔 排列 的

纵向 振 的 棒 组 ， 振 的 棒 周 围 的 粗 集 料 沉 入 较 深 ， 振 的 棒 之 间 粗 集 料 沈 入 较 浅 ， 如 果 要 求

粗 集 料 与 研 压 路 面 那 样 全 部 裸露 ， 势 必 在 表面 形成 沟 构 或 坑 构 ,从 而 表 失 其 高 平整 度 。

所 以 规定 露 石 面 积 宜 为 70% +5% ， 不 可 将 粗 集 料 全 部 洗刷 裸露 ” 多 许 租 集 料 沉 入 较 深

处 局 部 表面 为 砂浆 。



11.3.9 制品 三 生产 公路 预制 混凝土 砌 块 时 ， 应 在 砌 块 士 表 面 压制 出 宏观 抗 滑 构 造 ，

并 应 满足 表 13. 2. 1 中 一 般 路 段 的 抗 滑 构 造 深 度 要 求 。



条 文 说 明

混凝土 砌 块 路 面 动 筑前 已 经 是 强度 与 养生 龄 期 均 已 达到 的 硬化 制品 ， 车 行道 动 块 上

表面 不 得 缺失 宏观 抗 滑 构 造 ， 并 应 在 制品 厂 内 制作 。



1l.4 面 层 养生



11.4.1 面 层 养生 记 合 理 选择 养生 方式 入 保 证 混凝土 强度 增长 的 需要 ， 防 止 养 生 过 程

中 产生 微 裂纹 与 裂缝 $



11. 4. 2 面 层 养生 应 符合 下 列 规定 :

1 高速 公路 、 一 级 公路 混凝土 面 层 宜 采用 养护 剂 加 覆 膜 养生 。

2 现场 养生 用 水 充足 的 情况 下 ， 可 采用 节 水 保湿 养护 膜 、 土 工 秸 、 土 工 布 、 麻 袋 、

草 袋 、 草 宿 等 养生 ， 并 及 时 酒水 保湿 养生 。

3 ” 缺 水 条 件 下 ， 宣 采用 覆盖 节 水 保湿 养护 膜 养生 ， 并 应 洒 透 第 一 遍 养 生 水 。



11. 4.3 ”养护 剂 的 喷洒 应 符合 下 列 规定 :



1 踢 洒 应 均匀 ， 喷 酒 后 的 表面 不 得 有 颜色 差异 。 成 膜 厚度 应 满足 产品 要 求 ， 并 足

以 形成 完全 密闭 水 分 的 薄膜 。



2 养护 剂 的 喷洒 宜 在 表面 抗 滑 纹理 做 完 后 即刻 进行 。 刚 铺 筑 的 湿 软 混凝土 面 层 遭

遇 刮 风 或 暴晒 天 气 ， 摊 铺 现场 水 分 燕 发 率 接近 0. 50kg/ (hm ) ， 开 裂 风 险 较 大 时 ， 可

提前 喷洒 养护 剂 养 生 。

File: library_data/gonglu/115-公路水泥混凝土路面施工技术细则-JTGTF30-2014/ocr/104.txt
再 层 接 缝 、 抗 滑 构 造 施 工 及 养生



3 ” 嘲 洒 高 度 宜 控 制 在 0. 10 ~0.30m 之 间 。 现 场 风 大 时 ， 可 采用 全 断面 喷洒 机 贴近

路 面 喷洒 的 方式 喷 酒 。



4 养护 剂 的 现场 平均 喷洒 剂量 宜 在 试验 室 测 试剂 量 基础 上 ， 一 等 品 再 增加 不 小 于

40% ， 合 格 品 增加 不 小 于 60% 。



5 不 得 使 用 易 被 雨水 冲刷 掉 的 、 阳 光 暴 晒 可 融化 的 或 引起 表面 开裂 、 卷 起 薄 壳 的

养护 剂 。



条 文 说 明



4 做 养护 剂 试验 时 ， 表 面 均 为 光滑 平面 ， 而 路 表面 存在 细 观 抗 滑 纹理 ， 是 粗糙 表

面 ， 表 面 砂 颗粒 是 裸露 突起 状态 ， 突 起 砂粒 尖端 应 有 足够 厚 的 养护 剂 薄膜 才能 将 其 彻底

和 覆盖 ， 而 不 蒸发 丢失 水 蒸气 。



5 养护 剂 喷洒 后 ， 若 被 水 冲刷 掉 、 可 融化 或 开裂 、 卷 起 ,对 混凝土 表层 强度 、 表

面 抗 磨 耐久 性 、 耐 疲劳 性 等 有 严重 影响 。 发 现 有 上 过 情况 养护 剂 ， 规 定 不 得 使 用 。



11.4.4 覆盖 保湿 养护 膜 应 符合 下 列 规定 :

履 盖 养生 的 初始 时 间 ， 应 为 不 压 是 表面 细 观 抗 滑 纹理 的 最 短 时 间 。



2 养护 膜 材 料 的 最 窗 幅 宽 不 宜 小 于 2m3



3 两 条 膜 层 对 接 时 ， 纵 向 拱 接 宽度 不 宜 小 于 400mm， 横 向 搭 接 长 度 不 宜 小 于

200mm。 养 生 期 间 应 始终 保持 薄膜 完整 盖 满 。



4 应 有 专人 巡查 养护 膜 覆 盖 完 整 情况 养生 期 间 被 掀起 或 撕 破 的 养护 膜 、 养 生 片

材 均 应 及 时 重新 洒水 ,并 完整 覆盖 。



5 当 现场 退 闻 风力 大 于 4 级 时 , 忆 生 在 养护 膜 表 面 尝 绳 网 或 土工 格 栅 ， 并 压 牢 固 ，

防止 养护 膜 被 大 风 吹 破 。



11. 4. S” 低温 期 或 夏季 夜间 气温 有 可 能 低 于 零度 的 高 原 、 山 区 施工 水 泥 混凝土 路 面 和

桥 面 时 ， 应 采取 保温 保湿 双重 养生 措施 。 保 温 养 生 材 料 可 选用 干燥 的 泡沫 塑料 垫 、 棚 加

片 、 革 片 、 草 帘 等 。 养 生 期 间 遭 遇 降 十 时 ， 应 在 保温 片 村 上、 下 表面 采取 包 履 隔 水 膜 层

等 防水 措施 。



11.4.6 实测 混凝土 强度 大 于 设计 强度 的 80% 后 ， 可 停止 养生 。 不 同 气温 条 件 下 混

凝 土 面 层 的 最 短 养生 龄 期 可 参照 表 11. 4. 6 确定 。

表 11.4.6 不 同 气温 条 件 下 最 短 养 生 龄 期 参考 表 (d)



养生 期 间 日 平均 气温 了 几 道 内 水 泥 混凝土 与 和 钢筋 混凝土 、 钢 筋 纤 维

(%) 纤维 混凝土 面 层 及 隔离 式 加 层 混凝土 桥 面 、 结 合式 加 铺 层



SS~9” 21 21 24



一 97 一

File: library_data/gonglu/115-公路水泥混凝土路面施工技术细则-JTGTF30-2014/ocr/105.txt
公路 水 泥 混凝土 路 面 施 了



[技术 细则 (JTGZT F30 一 2014 )



续 上 表

养生 期 问 日 平均 气温 |。 隘 道 内 水 泥 混 版 十 与 和 _ 钢 节 混 谋 土 、 钢 角 纤 维

(SC) 纤维 混凝土 面 层 及 限 改 趟 加 银 尼 混凝土 桥 面 、 结 合式 加 铺 层

10 ~ 19 14 14 21

20 ~29 12 10 14

30 ~35S 8 7 10



注 : 1. 各 级 公路 水 泥 混凝土 面 层 不 得 在 日 间 零 下 气温 大 面积 铺 筑 。

2. 当 在 各 种 面 层 混凝土 中 摊 加 粉 煤 灰 时 ， 最 短 养 生 龄 期 宜 再 延长 7d。

“在 日 平均 气温 5S% ~9% 养 生 时 ， 应 同时 采取 保温 保湿 双重 覆盖 养生 措施 。



11.4.7 面 层 养 生 初 期 ， 人 、 畜 、 车 辆 不 得 通行 ， 达 到 设计 索 拉 强度 40% 后 ， 可 人 允

许 行 人 通行 。



11.4.8 平 交道 口 应 采取 搭建 临时 便桥 等 措施 保护 养生 期 的 混凝土 面 层 。



11. 4.9 面 层 达 到 设计 弯 拉 强度 后 , 访 可 开放 交通 。

File: library_data/gonglu/115-公路水泥混凝土路面施工技术细则-JTGTF30-2014/ocr/106.txt
特殊 天 气 条 件 施工



12 ”特殊 天 气 条 件 施 工



12.1 一 般 规 定



12.1.1 水 泥 混凝土 面 层 铺 筑 期 间 ， 应 收集 当地 月 、 旬 、 日 天 气 预 报 资料 。 高 速 、 一

级 公路 宜 在 现场 设置 简易 气象 站 。 遭 遇 和 危害 路 面 铺 筑 质量 的 灾害 性 天 气 和 气象 要 素 时 ，

应 进行 及 时 观测 与 快速 通报 ， 并 制订 特殊 天 气 的 专项 施工 组 织 方案 和 应 急 处 理 预案 。



12.1.2 水 泥 混凝土 面 层 施工 如 遇 下 列 天 气 条 件 之 王者 必须 停工 ， 不 得 强行 铺 筑 :

1 现场 降雨 或 下 雪 。



2 风力 达到 6 级 及 6 级 以 上 的 强风 天 气 。



3 ”现场 气温 高 于 40Y ， 或 拌 合 物 摊 铺 温度 高 于 353C-。



4 摊 铺 现场 连续 5 昼夜 平均 气 漫 低 于 5 或 夜间 最 低 气 温 低 于 -3%C 。



12.1.3 施工 过 程 中 ， 铺 贷 现 场 发 生 影响 铺 筑 面 层 质量 的 瞬间 强风 、 下 雷阵雨 或 冰雹

时 ， 应 即刻 停工 。



12.2 十 期 施工



12. 2. 13 两 期 施工 时 ， 应 准备 足 量 的 防 雨 禾 、 帆 布 和 塑料 布 或 塑料 薄膜 等 防 十 器材 和

材料 。 防 雨 篷 支架 宜 采 用 可 推行 的 焊接 钢 结构 ， 其 高 度 应 满足 人 工 饰 面 、 拉 覃 的 要 求 。



12.2.2 摊 铺 中 遭遇 阵雨 时 ， 应 立即 停止 混凝土 拌和 及 铺 筑 工作 ， 并 使 用 防 雨 篷 、 塑

料 布 或 塑料 薄膜 覆盖 尚未 硬化 的 水 泥 混凝土 面 层 。



12.2.3 水 泥 混凝土 面 层 因 阵 雨 冲刷 导致 平整 度 与 抗 滑 构 造 不 满足 要 求 时 ， 应 采用 先

麻 平 恢复 平整 度 ， 再 刻 槽 恢复 抗 滑 构造 措施 处 置 。 被 暴雨 冲刷 后 ， 路 面 与 桥 面 局 部 成 坑

部 位 或 边 部 冲 毁 的 ， 应 铲除 重 铺 。



12. 2.4 开工 前 应 排除 现场 、 车 果肉 、 设 备 内 、 拌 和 站 、 集 料 堆 场 内 的 积 水 或 淤泥 。

运输 便道 应 排除 积 水 ; 陷 车 的 运输 道路 与 便道 应 进行 修整 。 摊 铺 前 应 清扫 于 净 基 层 、 夹



层 、 封 层 上 的 积 水 ， 并 保持 表面 处 于 湿润 状态 。

File: library_data/gonglu/115-公路水泥混凝土路面施工技术细则-JTGTF30-2014/ocr/107.txt
公路 水 泥 混凝土 路 面 施工 技术 细则 (JTGZT F30 一 2014)



12.3 刮 风 天 施工



12.3.1 刮 风 天 施工 时 ， 宣 采用 风速 计 在 摊 铺 现场 测 风 速 ， 也 可 根据 经 验 采用 观测 自

然 现 象 等 方法 ， 确 定 风 级 ， 并 根据 经 验 采 取 防 止 塑 性 收缩 开裂 的 措施 。 经 验 不 足 时 ， 可

参考 表 12. 3. 1 的 规定 进行 。



表 12.3.1 乔 风 天 防止 水 泥 混 凝 土 面 层 塑性 收缩 开裂 措施 参考 表



风 为 风速 (mvs) 相应 自然 现象 防止 路 面 塑性 收缩 开裂 措施



正常 施工 , 哮 洒 一 遍 养 护 剂 ， 原 液 剂量



1 级 软 风 < 和 1.5 烟 能 表示 风向 ， 水 面 有 鱼鳞 波 2

0.40kgym



人 面 有 风 感 ， 树 上 沙沙 响 ， 风 标 2

2 级 轻 风 1.6~3.3 转动 ， 水 面 波峰 破碎 ， 产 生 飞 沫 加 厚 喷 洒 一 义 养 护 剂 ， 剂 量 0. 50kgym



树叶 和 细 枝 摇晃 ， 旗 巾 桔 动 - 水 路 面 捧 铺 完成 后 ， 立 即 旷 酒 第 一 遍 养 护 剂 ，



~ 加 一 1 共

3 级 微风 3.4~5.6 面 波峰 破碎 ， 产 生 飞 泊 路 洒 第 二 吉 养 护 剂 。 两 遍 剂 量



吹 起 尘土 和 纸 片 小 树枝 摇动 , | ” 刻 档 前 后 用 路 洒 机 喷 两 遍 养 护 剂 ， 两 遍 剂

水 波 出 白浪 量 共 0.75kg/m



下



4 级 和 风 5.7~7.9



| 使 用 抹 面 机 抹 面 或 人 工 收 浆 后 ， 用 路 洒 机

时

5 级 清 劲 风 8.0~10.7 | 0 妈祖 衣 光 ， 加 厚 喷 一 遍 剂 量 1. 0 kgjm? 养护 剂 并 覆盖 节

水 保湿 养护 膜 、 土 工 知 、 湿 麻袋 、 湿 草 绕 等



上

大 树枝 摇动 ,电线 呼 呼 啊 ， 水 面



乡 思

6 级 强风 10. 8 ~ 3 8 出 现 长 浪 ， 波 峰 吹 成 条 纹 停止 施工



12. 3.2” 刮 风 天 应 加 强 混 凝 土 拌和 站 粗 、 细 集 料 的 覆盖 及 其 含水 率 检 测 ， 并 根据 粗 、

细 集 料 含水 率 的 变化 及 时 微调 加 水 量 。 自 钾 车 上 的 混凝土 拌 合 物 应 加 遗 盖 。



12.3.3 持续 刮 4 ~5 级 风 天 施工 水 泥 混凝土 路 面 和 桥 面 时 ， 应 采取 下 列 防 裂 措 施 :

1 尽快 喷洒 足 量 养护 剂 ， 喷 洒 机 宜 具 有 相对 密闭 的 低 矮 喷洒 空间 ， 保 证 养护 剂 喷

洒 效 果 。

2 当 履 盖 材 料 不 压 出 折 印 时 ， 应 尽早 覆盖 节 水 保湿 养生 材料 等 保湿 养生 。 养 护 腊

表面 宜 章 绳 网 或 土工 格 要 ， 并 压 牢 ， 防 止 养护 膜 被 大 风 吹 破 或 掀起 。

3 ”养生 过 程 中 ， 应 有 专人 负责 巡视 和 检查 履 盖 养生 情况 ， 被 大 风 掀 起 或 吹 破 的 养

生 膜 材 应 重新 洒水 ， 及 时 恢复 覆盖 。



一 100 一

File: library_data/gonglu/115-公路水泥混凝土路面施工技术细则-JTGTF30-2014/ocr/108.txt
特殊 天 气 条 件 施工



12.4 高 温 期 施工



12.4.1 铺 筑 现场 连续 4h 平均 气温 高 于 30% 或 日 间 最 高 气温 高 于 3$% 时 ， 应 按 本 节

高 温 期 施工 的 技术 要 求 进行 水 泥 混凝土 面 层 施工 。



12. 4.2 高 温 期 宜 选择 在 早晨 、 傍 晚 或 夜间 施工 ， 避 开 中 午 高 温 时 段 施工 。 夜 间 施 工

应 有 良好 的 操作 照明 ， 并 确保 施工 安全 。



12.4.3 集 料 堆 应 设 遮 阳 篷 。 搅 拌 用 水 宜 采 用 新 抽 地 下 冷水 或 在 水 中 如 冰 导 降温 。 应

选用 中 、 低 热 普 通 型 水 泥 ， 不 宜 使 用 R 型 高 热 水 泥 。 高 温 期 施工 配合 比 可 挫 适 量 的 粉

煤 灰 ， 不 得 推 硅 灰 。 可 采用 适当 的 缓 凝 剂 延长 混凝土 凝结 时 间 。



12.4.4 采用 自 钾 车 运输 时 ， 混 凝 土 拌 合 物 应 加 站 盖 * 避免 阳光 直射 ; 采用 饶 车 运输

时 ， 混 凝 土 负 仓 外 应 贴 隔 热 层 。



12.4.5 应 加 快 施工 各 环节 的 衔接 , 柔 取 压缩 运输 “布料 “ 摊 铺 、 饰 面 等 各 工艺 环节

所 耗费 的 时 间 等 措施 ， 缩 短 从 拌和 至 抹 面 完成 时 间 。



12.4.6 在 每 日 气温 最 高 和 日 照 最 强烈 时 段 施 工时 计 应 采取 防止 阳光 直射 措施 。 可 以

利用 防 雨 篷 遮挡 阳光 。



12. 4.7 高 温 期 施工 时 广 应 控制 混 凝 十 拌 合 物 的 出 料 温度 低 于 35%C 。



12. 4. 8_ 施工 中 应 随时 检测 气温 ， 以 及 水 泥 、 搅 拌 水 和 拌 合 物 温 度 ， 监 控 水 泥 混

凝 土 面 层 温度 ， 温 度 过 高 时 应 及 时 采取 措施 。 必 要 时 ， 可 增加 对 混凝土 水 化 热 的

检测 。



12. 4.9 ”采用 洒水 覆盖 保湿 养生 时 ， 应 控制 养生 水 温 与 混凝土 面 层 表 面 的 温差 不 大 于

12% 、 与 混凝土 桥 面 的 温差 不 大 于 10Y 。 不 得 采用 冰 水 或 冷水 养生 造成 又 冷 而 导致 表

面 开 裂 。



条 文 说 明

规定 养生 水 温 与 表面 温差 的 目的 是 避免 造成 冷 冲 击 ， 引 发 面 层 施工 期 间 开 有 裂 。



12. 4. 10” 切 缝 应 按 不 哨 边 或 不 超过 250% . h 控制 ， 高 温 期 宜 采 用 比 常温 施工 提早 切



缝 的 措施 ， 以 减少 断 板 。 在 夜间 降温 幅度 较 大 时 或 风雨 后 ， 应 提早 切 缝 。

一 101 一

File: library_data/gonglu/115-公路水泥混凝土路面施工技术细则-JTGTF30-2014/ocr/109.txt
公路 水 泥 混凝土 路 面 施工 技术 细则 (JTGZT F30 一 2014)



12.5 低温 期 施工



12.5.1 当铺 筑 现 场 连续 5 导 夜 平均 气温 高 于 5 ， 夜 间 最 低 气 温 在 -3% ~5% 之 间

时 ， 应 按 本 节 低 温 期 施工 的 技术 要 求 进 行 水 泥 混 凝 土 面 层 施工 。



12.5.2 拌 合 物 中 宜 加 入 早 强 剂 、 防 冻 剂 或 促 凝 剂 ， 并 根据 试验 确定 其 适宜 失 量 。 应

选用 R 型 水 泥 。 配 合 比 中 可 失 矿 酒 粉 、 硅 灰 ， 不 宜 扒 粉 煤 灰 。



12.5.3 拌 合 物 出 搅拌 机 的 温度 不 得 低 于 10% ， 摊 铺 混凝土 温度 不 得 低 于 5% 。 可 采

用 热 水 或 加 热 集 料 搅拌 混凝土 ， 热 水 温度 不 得 高 于 80Y ,和 集 料 温度 不 宜 高 于 50% 。



12.5$.4 应 采取 保温 保湿 覆盖 养生 的 方法 进行 养生 s ) 你 温 肆 上 、 下 表面 均 宜 采 取 隔 水

措施 。



12.$.5 施工 过 程 中 应 随时 监测 气温 , .以 肥水 泥 。 搅 拌 水 和 集 料 温度 ， 每 工 班 应 至 少

实测 3 次 拌 合 物 及 面 层 温 度 。 养 生 期 间 并 应 始终 保持 混 北 主板 内 最 低温 度 不 低 于 10%C 。



12.$.6 水 泥 混凝土 面 层 弯 拉 强度 未 达到 1. 0MPa 前， 混凝土 桥 面 抗 压强 度 未 达到

5.0MPa 前 ， 应 严防 路 面 和 桥 面 受 冻 。



12. $.7 低温 期 施工 过 各 级 公路 水 泥 混 凝 主 路 面 、 桥 面 覆 盖 保 温 保湿 最 短 养生 龄 期 不

得 短 于 表 11. 4. 6 第 全 行 的 规定 。



12. S. 8: 低温 期 施工 拆 模 时 间 应 符合 表 8. 2. 14 的 规定 。



一 102 一

File: library_data/gonglu/115-公路水泥混凝土路面施工技术细则-JTGTF30-2014/ocr/110.txt
施工 质量 标准 与 控制



13 ”施工 质量 标准 与 控制



13.1 一 般 规定



13.1.1 混凝土 路 面 施 工 应 建立 健全 的 施工 质量 保证 体系 ， 对 施工 全 过 程 进行 全 面 的

质量 控制 。



13.1.2 应 按 铺 筑 工 艺 与 进度 要 求 ， 配 备 足 量 质 检 仪 器 设备 和 人 员 。 对 面 层 施工 各 工

艺 环节 的 各 项 质量 标准 应 做 到 及 时 检测 ， 根 据 检测 绪 梁 对 施工 进行 动态 控制 ， 保 证 施工

各 项 质量 指标 合格 、 稳 定 。



13.1.3 水 泥 混凝土 面 层 施工 过 程 中 应 采取 有 效 措施 ,严防 出 现 质量 缺 聊 。 铺 筑 过 程

中 发 现 质量 缺陷 时 ， 应 加 大 检测 频率 3 必要 时 应 停工 整顿 ， 查 找 原 因 ， 提 出 处 置 对 策 ，

恢复 到 正常 铺 筑 工 况 和 良好 质量 状态 再 继续 施工 5



13.1.4 施工 关键 工序 宜 拍 摄 照片 或 进行 录像 , 作为 现场 记录 保存 。

13.1.5 施工 结束 后 ， 应 清理 现场 上 小 处 理 废弃 物 ， 恢 复 耕 地 或 绿化 ， 做 到 工 完 场 清 。



13.2 ”水泥 混 凝 土路 面 质量 标准

13. 2.1， 水 泥 混凝土 路 面 铺 筑 质 量 标准 及 检查 项 目 、 频 率 和 方法 应 符合 表 13. 2. 1 的 规定 。



条 文 说 明



与 原 规 范 相 比 ， 表 13.2. 1 中 进行 了 下 列 修 订 :



(1) 为 了 确保 各 级 水 泥 混 凝 土路 面 在 高 速 行 车 条 件 下 的 安全 性 ， 增 补 第 $ 项 检测

摩擦 系数 SFC 的 要 求 。



(2) 应 黑龙 江 等 水 泥 混 凝 土路 面 冻 害 严 重 的 严寒 省 区 要 求 ， 在 水 泥 混 凝 土路 面 质

量 检验 指标 中 增加 取 芯 法 测定 混凝土 抗 头等 级 的 要 求 ， 试 验 检测 采用 JTG E30 T0552

规定 的 快 冻 法 。 定 抗 头等 级 时 ， 按 冻 融 循环 次 数 低 值 确定 。 例 如 ， 当 冻 融 循环 次 数 在

150 ~200 次 之 间 时 ， 定 为 抗 头等 级 1$0。



(3) 通过 广东 、 广 西 、 湖 南 、 黑 龙 江 、 内 蒙古 等 水 泥 混 凝 土路 面 大 省 的 充分 调研 ，



一 103 一

File: library_data/gonglu/115-公路水泥混凝土路面施工技术细则-JTGTF30-2014/ocr/111.txt
公路 水 泥 混凝土 路 下



施工 技术 细则 (JTGZT F30 一 2014 )



将 高 速 公 路 、 一 级 公路 动态 平整 度 进行 了 适当 调整 ， 由 gr 生 1.2 调整 为 r 和 1.32; IRIE

2. 0 调整 为 IRI 和 2.2。 二 级 及 二 级 以 下 公路 水 泥 混 凝 土路 面 的 平整 度 也 相应 进行 了 调

整 ，3m 直 尺 静态 小 波长 的 平整 度 未 变化 。



表 13.2.1 水 泥 混凝土 路 面 铺 筑 质 量 标准 及 检查 项 目 、 频 率 和 方法



质量 标准 检查 频率

检查 项 目 | 高速 公路 、 高 速 公路 、 检查 方法

级 公 路 | 其 他 公路 一 人 人 聊 其 他 公路

每 班 留 2 ~4 组 试 | ”每 班 留 1 ~ 3 组 斌

标准 小 梁 件 ， 日 进度 <500m 留 | 件 ， 日 进度 委 500m 贸

弯 拉 强度 2 组 ; >S$00m 留 3|1 组 ; 关 500mw 留 2 TIC FE30

(MPa) 组 ，>1000m 留 4 组 ,| 组 ，>1000mi 留 3 组，| T0552、T0558

弯 拉 按 附录 于 评 定 测算 六 、 广 、 C 测算 As 人、 人

王 度 路 而 相 大 每 车 道 每 3km 外 取 | ， 每 车 道 每 2km 钻 取

强 麻 换 贡 查 拉 1 个 芯 样 ， 单 独 施工 | 1 个 世 冬 ,单独 施工 硬 | ”JrG E30

绢 用 硬 路 肩 为 1 处 车 道 ,| 牙 肩 为 1 个 车 道 ， 测 | T0552 、10561

(9 测算 大、 矿 。、C， 算 太 、H、C，

平均 值 > -5; 极 值 | 路面 振 铺 宽度 内 每 | 路面 摊 铺 宽度 内 每 | 。 板 边 与 岩 芯

板 厚 度 (mm) “| > - 15，C, 值 符合 设 | 100m 左右 答 2 处 ， 连接 106 训 左右 各 1 处 ， 连 | 尺 测 ， 岩 芯 最

计 规 定 纵 铺 每 100i 单 边 1 处 接 摊 铺 100m 单 边 1 处 | 终 判 定

ae* (mm) <1.32 <2.00

， 车 载 平整 度

II <2.20 <3530 沈河 当 玉 全 槐 检测 仪

纵向 | 〈m/lkm)

平整 度 |3m 直 尺 最 大

间 辽 Ah(mm)| 全 < _; 每 毕 凡 车 道 100m 2 | ， 每 半幅 车 道 200m 2 | 。 3 让 尺

(合格 率 应 |， 一 中 处 ,每 10 尺 处 ， 每 处 10 尺

90%G )

| 一 般 路 段 司 0.70 ~ 1 10 |0. 50 ~0.90 每 车 道 及 硬 路 肩 每 每 车 道 每 200m 测 名 法

(mm) 十 特殊 路 段 |0.80 -1.20|0.60 -1.00| 200m 测 ?处 1 处

-| 国 行车 道 、 超 车 道 全 |， 一般 路 段 免检 ， 仅 检

摩擦 系 长 连续 检测 ， 每 车 道 | 查 特 殊 路 段 ， 每 车 道 每 | ”JTG E60

数 SFC| 每 20 m 连续 检测 1 个 | 20m 连续 检测 1 个 测 点 , | 。 T0965

特殊 路 用 |。 盖 5 > | 测 点 不 足 20m 测 1 个 测 点

沿 定 入 产 寒 地 区 | >250 | >200 | 每 车 道 每 3km 钻 取 | 每 车 道 每 5km 钻 取 | 。JTG E30

冻 等 级 *| 寒冷 地 区 ' | ”>200 “| >150 | 工 个 营 样 1 个 芯 样 T0552

注 ， "标准 小 梁 弯 拉 强 度 用 于 评定 施工 配合 比 ; 钻 芯 劈 裂 强度 用 于 评价 实际 面 层 施工 密实 度 及 弯 拉 强度 。



"为 平均 弯 拉 强度 ; 万。 为 最 小 弯 拉 强度 ; C, 为 统计 变异 系数 。

“动态 平整 度 e 与 IRI 可 选 测 一 项 。

“高 速 公路 、 一 级 公路 特殊 路 段 指 立交 臣 道 、 平 交口 、 弯 道 、 变 速 车 道 、 组 合 坡度 不 小 于 3% 、 桥 面 、 隧 道



路 面 及 收费 站 广场 等 处 其 他 公路 系 指 设 超 高 路 段 、 加 宽 弯 道 段 、 组 合 坡度 大



口 路 段 、 桥 面 及 其 上 下 坡 段 、 隧 道路 面 及 集镇 附近 路 段 等 处 。

“ 取 世 法 测定 抗 冻 性 仅 在 有 抗 冰冻 要 求 的 地 区 必 检 。



严寒 地 区 指 当地 最 冷 月 平均 气温 低 于 -8 的 地 区 ; 寒冷 地 区 指 当 地 最 冷 月 平均 气温 在 -8% ~ -3%C 的 地 区 。



一 104 一



或 等



4% 坡 道 段 、 交 又

File: library_data/gonglu/115-公路水泥混凝土路面施工技术细则-JTGTF30-2014/ocr/112.txt
施工 质量 标准 与 控制



13.2.2 高 速 公路 和 一 级 公路 应 按 附录 再 对 各 项 主要 质量 指标 的 检测 数据 进行 动态

质量 管理 ;其 他 等 级 公路 宜 按 附录 世 对 各 项 主要 质量 指标 的 检测 数据 进行 动态 质量



管理 。



13.2.3 水 泥 混凝土 面 层 铺 筑 几 何 斥 寸 质量 标准 及 检查 项 目 、 频 率 和 方法 应 符合 表

13. 2. 3 的 规定 。



表 13.2.3 水 泥 混凝土 面 层 铺 筑 几 何 尺寸 质量 标准 及 检查 项 目 、 频 率 和 方法



接 缝 顺 直 度 (mm) <



检查 频 率

项

检查 项 目 | 高速 公路 、 高 速 公路 、 检查 方法

次 一 及 公路 | 其 他 公路 一 朋 人 中 其 他 公路

| 相 邻 板 高 差 (mm) ， ， 每 200m 纵横 颖 2 条 ,| 每 200m 纵横 颖 2 条 ,|

< 每 条 3 处 每 条 2 处

平均 值 | 3 | 5 每 200m 纵向 工作 如, | ”每 200m 纵向 工作 颖 ，

2 襄 站 Cn 每 条 3 处 ， 每 处 间隔 ] 每 条 2 处 ， 每 处 间隔 | 。 尺 测

” | 极 值 |5| 7 | 知 测 3RF 共 9 尺 SL 2m 测 3 尺 , 共 6 尺



每 200m 测 6 条



每 200m 测 4 条



中 线 平 面 偏 位 (mm) 和

路 面 宽度 (mm)



每 200m 测 6 点

每 200m 测 6 处



每 200m 测 4 点

每 200m 测 4 处



条 文 说 明



平均 值 上 5i; 全 均值 二 10;

避 mm 罗 才 m 5

6 | ” 纵 断 高 程 (mm) 级 值 =10 | 极 利生 证 每 200m 测 6 点 每 200m 测 4 点 水 淮 仪 测

7 横 坡 度 (% ) +0' 15 t+ 0N25 每 200m 测 6 个 断面 每 200m 测 4 个 断面

8 | 。 路 缘 石 顺 直 度 和 了 | 为 2 每 200 测 4 处 每 200m 测 2 处 |20m 拉线 测

高 度 (mm) 笃

9| 入 和 作 语 光 mm 2 3 每 200m 接 链 测 6 处 | 每 200m 接 甸 测 4 处 “| 测 针 加 尺 测

最 浅 切 钾 中 有 拉 80 80

妖 深 度 | 杆 , 传 力 村

10 每 200m 测 6 处 每 200m 测 4 处 尺 测

《mm) | 颖 中 无 拉 0

| 杆 、 传 力 杆



与 原 规范 相 比 ， 表 13.2.3 中 将 切 缝 深度 修改 为 最 浅 切 颖 深度 。 导 致 断 板 的 首要 原

因 不 是 平均 切 颖 深度， 而 是 局 部 最 浅 切 锋 深 度 。



13.2.4 水 泥 混 凝 土 面 层 铺 筑 的 质量 缺陷 检查 项 目 、 标 准 、 频 率 和 方法 应 符合 表



13.2.4 的 规定 。



一 105 一

File: library_data/gonglu/115-公路水泥混凝土路面施工技术细则-JTGTF30-2014/ocr/113.txt
公路 水 泥 混凝土 路 面 施工 技术 细则 (JTGZT 了 30 一 2014)



表 13.2.4 水 泥 混 凝 土 面 层 铺 筑 的 质量 缺陷 检验 项 目 、 标 准 、 频 率 和 方法

检查 频率



注 :“ 断 板 率 中 包含 断 角 率 ， 应 统计 行车 道 与 超车 道 面板 ， 不 计 硬 路 肩 板 ， 不 计 人 修复 后 的 面板 。

"破损 率 指 水 泥 混 凝 士 面 层 施工 期 发 生 的 脱皮 印痕 、 露 石 、 缺 边 、 掉 角 、 微 裂纹 等 缺陷 实测 面积 与 总 面积



之 比 的 百分率 %



条 文 说 明



检查 方法

“| 其 他 公路 | 高速 公路 、 一 级 公路 其 他 公路

数 断 板 面板 块 数 占 总 块 | ” 数 断 板 面板 块 数 占 总 块 数 断 板

数 比例 数 比例

数 断 角 板块 数 占 总 块 数 | ” 数 断 角 板 块 数 占 总 块 数 数 断 角

比例 比例

计算 破损 面积 与 板块 面 | ”计算 破损 面积 与 板块 面 | ” 尺 测

积 百分率 积 百分率 面积

每 块 面板 坑 穴 、 鼓 包 和 | 每 抉 面板 坑 穴 、 鼓 包 和 民 晴

每 条 接 缝 嘴 边 、 掉 角 及 填 | 每 条 接 锋 哨 边 、 掉 角 及 填 观察

缝 料 缺 失 、 开 和 裂 缝 料 缺 失 、 开 裂

垂 线 加

上 胀 缝 板 倾斜 (mm) 到 每 块 胀 缝 板 两 侧 每 块 胀 颖 板 两 侧 尺 测

胀 锋 板 弯曲 和 是 拉线 加

位 移 (mm) < 每 块 胀 颖 板 3 处 每 块 胀 颖 板 3 处 尺 测

上 胀 颖 板 连 浆 (mm) 每 块 胀 锋 板 每 块 胀 颖 板 风

传 力 杆 偏 斜 每 车 道 每 公里 测 4 条 缩 | ” 测 设 传 力 杆 缩 颖 1 条 , | 钢 芒 保

(mm) 到 锋 每 条 测 1 根 每 条 测 3 根 护 层 仪



随 着 极 重 交通 荷载 等 级 的 出 现 和 基层 强度 、 刚 度 的 提高 ， 水 泥 混 凝 土路 面 断 角 率 明

显 增多 ， 特 别 是 到 了 竣工 验收 时 。 仅 检测 与 控制 断 板 率 已 不 足以 全 面 衡量 面板 的 断 和 裂 状



况 ， 因 此 提出 断 角 率 的 技术 要 求 。



13.2.5 各 级 公路 水 泥 混 凝 土 面 层 在 施工 过 程 中 宜 用 3m 直 斥 检测 与 控制 平整 度



指标 。



13.2.6 各 级 公路 面 层 弯 拉 强度 应 采用 标准 小 梁 试 件 评定 ， 采 用 销 蔚 取样 圆柱 体 臂 裂

强度 换算 的 弯 拉 强度 验证 。 检 测 标准 小 梁 弯 拉 强 度 后 ， 宣 用 试 件 完 好 部 分 实测 臂 裂 强度

与 抗 压强 度 。 每 种 弯 拉 强度 应 按 附 录 也 1 进行 评定 ， 弯 拉 强 度 统计 的 变异 系数 应 符合



一 106 一

File: library_data/gonglu/115-公路水泥混凝土路面施工技术细则-JTGTF30-2014/ocr/114.txt
施工 质量 标准 与 控制



表 4.2.2-3 的 规定 。



13.2.7 路 面板 销 芯 、 圆 柱 体 臂 裂 强度 与 标准 小 梁 弯 拉 强 度 试验 与 强度 换算 可 按 下 列

规定 进行 :



1 高 速 公 路 、 一 级 公路 应 通过 试验 得 到 各 自 工 程 的 统计 公式 ， 用 于 确定 统计 公式

的 试验 组 数 不 宜 少 于 15 组。 试验 时 ， 试 件 水 泥 用 量 的 变动 范围 宜 为 +50kg/m ; 如 强度

离散 性 满足 统计 要 求 ， 可 将 bl150mm x 150mm 钻 芯 圆柱 体 和 浇筑 圆柱 体 、150mm x

150mm x 150mm 立方 体 三 者 同龄 期 的 臂 裂 强度 视 为 等 同 。



2 二 级 及 二 级 以 下 公路 混凝土 面板 钻 世 臂 裂 强度 与 标准 小 梁 弯 拉 强 度 可 根据 粗 集

料 岩 石 品 种 和 类 型 ， 分 别 按 下 列 公式 换算 得 出 。



石灰 岩 、 花 岗 岩 碎 石 混凝土



太 =1.8681057 (13.2.7-1)

玄武 岩 碎 石 混凝土

凡 =3.03510 人 5 (13.2.7-2)

砾石 混凝土

人 =1.607+103 了 K， (13. 2.7-3)



式 中 : 人 一 一 混 效 土 标准 小 梁 弯 拉 强度 斥 MPa)

太一 一 混凝土 直径 130mm 钻 芯 圆柱 体 的 臂 裂 强度 《MPa) 。



条 文 说 明



1 为 获得 辟 裂 强度 与 谊 拉 强 度 的 统计 换算 关系 ， 特 编写 3 点 试验 要 求 ;



(1) 足够 统计 的 试验 组 数 和 未 宜 少 于 \15 纯 , 是 提高 统计 关系 曲线 可 靠 度 与 可 信 度 所

必需 的 。



(2) 试验 统计 公式 时 ， 如 果 只 使 用 施工 配合 比 ， 试 验 点 将 聚集 成 一 条 答 直 线 ， 所 反

映 的 是 试验 误 尝 的 最 大 波动 范围 ， 不 可 能 得 到 试验 曲线 。 因 此 要 求 水 泥 用 量变 化 居 度 为

+50kgyins; 但 必须 包含 施工 配合 比 中 的 水 泥 用 量 。



(3) 光 弹 试验 所 显示 的 臂 拉 应 力 迹 线 表明 : 由 5$0mm x 1S0mm 钻 芯 圆 柱 体 和 浇筑 贺

柱 体 、150mm x 1S0mm x 150mm 立方 体 三 者 同龄 期 的 应 力 水 平 与 辟 裂 强度 是 相同 的 。 因

此 ， 允 许 其 强度 离散 性 满足 统计 要 求 的 前 提 下 ， 视 为 三 者 等 同 。



2 二 级 及 二 级 以 下 公路 混凝土 面板 钻 走 臂 裂 强度 与 标准 小 梁 索 拉 强 度 统计 换算 关

系 式 「[ 式 〈13.2.7-1) ~ 式 (13.2.7-3)]， 已 经 使 用 几 十 年 。 大 量 数据 表明 ， 其 弯 拉

强度 的 换算 精度 满足 二 级 及 二 级 以 下 公路 面 层 钻 走 换算 弯 拉 强度 的 精度 要 求 。



13.2.8 水 泥 混凝土 面 层 弯 拉 强度 合格 评判 应 符合 下 列 规定 :



1 当 标 准 小 粱 与 钻 必 平均 弯 拉 强度 合格 值 、 最 小 值 和 统计 变异 系数 均 符 合 规定 者 ，

通过 弯 拉 强度 评定 。



2 当局 部 路 面 标准 小 梁 弯 拉 强 度 不 足 时 ， 应 每 公里 每 车 道 加 密 钻 取 3 个 以 上 芯 样 ，



一 107 一

File: library_data/gonglu/115-公路水泥混凝土路面施工技术细则-JTGTF30-2014/ocr/115.txt
公路 水 泥 混凝土 路 面 施工 技术 细则 (JTGZT F30 一 2014)



实测 臂 裂 强度 ， 重 新 换算 弯 拉 强度 ， 钻 必 统 计 弯 拉 强 度 满足 要 求 者 ， 通 过 弯 拉 强度 评定 。

3 ”标准 小 梁 与 钻 忆 均 不 满足 要 求 者 ， 应 返工 重 铺 弯 拉 强 度 不 符合 要 求 的 局 部 面板 。



13.2.9 板 厚 应 采用 面 层 边 缘 的 平均 厚度 、 板 中 钻 世 平均 厚度 及 其 变异 系数 三 项 指标

综合 判定 ， 钻 芯 平 均 厚 度 应 满足 表 13. 2. 1 的 规定 ， 板 厚 统计 变异 系数 应 符合 《公路 水

泥 混 凝 土路 面 设计 规范 》(JTG D40 一 2011) 表 3.0.2 的 规定 。



13.2. 10 ” 当 无 损 检测 或 单 侧 边缘 检测 发 现 局 部 板块 厚度 平均 值 不 满足 表 13. 2. 1 的 规

定时 ， 应 在 该 板 中间 钻 芯 ， 判 明 板 厚 不 足 区 段 。 当 局 部 面板 平均 板 厚 偏差 超过 表

13. 2. 1 极 值 时 ， 应 返工 重 铺 。



13.2.11 当 弯 拉 强 度 或 板 厚 不 足 、 返 工 辫 除 面板 时 ， 应 避免 扰动 临近 面 层 。 损 坏 的

上 基层 、 夹 层 或 封 层 应 重新 铺设 。



13. 2. 12 高速 公 路 、 一 级 公路 应 对 所 有 行车 道 与 超车 道 连续 检测 摩擦 系数 ， 二 级 及

二 级 以 下 公路 应 检测 特殊 路 段 的 摩擦 系数 。i 各 级 公路 硬 路 肩 可 免检 摩擦 系数 。 高 速 公

路 、 一 级 公路 硬 路 肩 可 仅 检 构 造 深 度 ,= 其 他 公路 硬 路 肩 可 免检 构造 深度 。



13.2.13 局 部 抗 滑 性 能 不 足 的 路 段 ， 林 重新 打磨 细 观 纹理 和 硬 刻 抗 滑 沟 槽 ， 进 行 摩

擦 系数 与 抗 滑 构造 的 恢复 。



13.2.14 隧道 内 各 级 公路 水 泥 混 北 十 路 面 的 质量 检测 、 评 定 和 验收 要 求 与 本 节 公 路

水 泥 混凝土 面 层 相同 % 当 检 测 隧道 内 水 泥 混凝土 路 面 摩擦 系数 不 满足 要 求 时 ， 应 采取 措

施 恢 复 。



13.3 ”水泥 混凝土 桥 面 铺 装 质量 标准



13.3.1 各 级 公路 桥 面 混凝土 抗 压强 度 的 检测 与 评定 应 符合 下 列 规定

1 立方 体 抗 压 强度 应 采用 室内 标准 试 件 (150mm x 150mm x 1530mm ) ， 并 在 标 养 室

养生 28d。 单 幅 桥 面 每 100m 不 应 少 于 3 组 ; 单 幅 桥 面 每 0m 不 应 少 于 2 组 ; 单 幅 桥 面

小 于 50m 不 应 少 于 1 组 。

2 桥 面 混凝土 应 实测 28d 标准 立方 体 抗 压强 度 ， 当 组 数 不 少 于 10 组 时 ， 应 按 式

(13.3.1-.1) 和 式 (13.3. 1.2) 计算 平均 抗 压强 度 、 最 小 抗 压强 度 与 标准 差 ， 评 定 抗 压强 度 。

> 人 + AiS。 (13.3.1-1)

> (13.3.1-2)

式 中 : 人 一 一统 计 平均 抗 压强 度 (MPa) ;

太一 一 设计 抗 压强 度 标准 值 (MPa) ;



一 108 一

File: library_data/gonglu/115-公路水泥混凝土路面施工技术细则-JTGTF30-2014/ocr/116.txt
[质量 标准 与 控制



乒 , 一 一 统计 最 小 抗 压强 度



(MPa) ;



S, 一 一 抗 压 强度 标准 差 (MPa) ; 当 $, <2.5MPa 时 ， 取 2.5MPa;

1 、)2 一 一 合格 评定 系数 ， 按 表 13. 3. 1 取 用 。

混凝土 抗 压强 度 的 合格 评定 系数



表 13.3.1



3 当 组 数 少 于 10 组 时 ， 可 采用 非 统计 方法 ， 按 式 〈13. 3.183)” 和 式 (13.3.1-4)



评定 抗 压强 度 :



人 二 1.1SA，

Jun 二 0. 95/.。



(13.3.1-3)

(13.3.1-4)



13.3.2 ” 当 桥 面 钻 芯 取样 评定 混凝土 抗 压强 度 时 %“ 每 50m 单 幅 桥 面 可 外 取 1 组 钻 必 ，

不 足 50m 应 取 1 组 钻 芯 ， 实 测 56d +5d 世 样 .由 50mm 钻 荡 圆柱 体 抗 压 强度 。 芯 样 实测

抗 压强 度 的 统计 与 评定 应 符合 本 细则 第 13.8: 工 条 的 规定 。, 钻 芯 抗 压 试验 方法 应 符合 现

行 《 公 路 工程 水 泥 及 水 泥 混凝土 试验 规程 》(JTGYE30)“T0554 的 规定 。



13. 3.3 立方 体 与 世 样 抗 压强 度 均 不 满足 要 求 者 ” 应 返工 重 铺 抗 压 强度 不 符合 要 求 的



局 部 桥 面 。



13. 3. 4

符合 表 13. 3. 4 的 规定 。



表 13.354 ) 水 泥 混 凝 土 桥 面 铺 装 层 质 量 标准 及 检查 项 目 、 频 率 和 方法



除 抗 压 强度 外 所 水 泥 混 凝 十 桥 面 铺 装 层 质量 标准 及 检查 项 目 、 频 率 和 方法 应



一 109 一



质 量 标 准

检查 项 目 高 速 公路 、 检查 频率 检查 方法

一 腊 公 给”| 其 他 公路

剖 每 10m 两 边 各 测 1 处 ，

均 厚 度 值 (mm) +20，-5 宁 人 钻 攻 尺 测

OT” (mm) 委 1.S0 < 和 2. S0 所 有 桥 面 车 道 连续 检 车 载 平 整

IRI (mxkm) <2.50 <4.20 | 测 , 每 100m 测 1 次 度 检测 仪

纵向 |

平整 度 3m 直 尺 最 大

mw nm | < | < | 生生 首 Mon 训 ?外 | an

(合格 率 应 >90% )

、 每 车 道 桥 面 5m 测 1| 。 ，

抗 滑 构 造 深 度 (mm) 0. 80 ~1.20 | 0.60 ~1.00 处 ， 不足 50m 应 测 1 处 铺 砂 法

每 车 道 桥 面 2m 测 1

摩擦 系数 SFC 之 $$ 过 和 0 处 ,不足 20m 应 测 1 处 JITG E60 T0965

File: library_data/gonglu/115-公路水泥混凝土路面施工技术细则-JTGTF30-2014/ocr/117.txt
公路 水 泥 混凝土 路 面 施工 技术 细则 (JTGZT F30 一 2014)



续 上 表

质量 标 准

项 次 检查 项 目 高 速 公 路 、 检查 频率 检查 方法

玫 公 路 | 其 他 公路

严寒 地 区 :250 >200 每 座 桥 面 预 留 1 组 抗 冻

5$ 双 JIC FE30 T0565

区 次 生 级 寒冷 地 区 过 200 过 150 试 样

6 伸 纺 经 与 桥 面 、 路 面 高 关 <2mm | <3mm | ， 跨 每 条 伸缩 颖 测 5 尺 直 尺 测量

本 不 得 有 坑 洞 ， 缺 边 国

7 桥 面 表面 及 各 种 接 链 神 角 等 破 投 现 旬 每 块 桥 面板 与 每 条 接 链 | 。 眼睛 观测

8 横 坡度 二 0. 15 胸 每 100m 单 幅 桥 面 拉线 尺 测



注 : 小 桥涵 铺 装 桥 面 者 ， 应 符合 本 表 规 定 ; 小 桥涵 顶 面 有 基层 者 ， 应 符合 路 面 的 规定 。

“动态 平整 度 与 IRI 可 选 测 一 项 。

" 抗 冻 等 级 仅 在 有 抗 冰冻 要 求 的 地 区 必 检 。



13.3.5 桥 面 的 泄 水 孔 槽 附近 不 得 积 水 、 堵 水 ， 在 半径 130mm 范围 内 应 有 顺畅 的 排

水 坡度 。



条 文 说 明



排水 不 畅 ， 积 水 后 将 严重 影响 行车 安全 和 桥 面 的 抗 冻 耐 久 性 ， 特 规定 桥 面 泄 水 孔 模

在 半径 130mm 范围 内 应 有 顺畅 的 排水 坡度 。



13. 4 碾 压 混凝土 面 层 的 质量 标准

13. 4. 1 ” 碾 压 混 凝 填 面 层 除 应 符合 本 细则 第 13. 2 节 其 他 公路 的 各 项 质量 标准 要 求 外 ，



尚 应 符合 表 343. 4. 必 的 补充 质量 标准 及 检查 项 目 、 频 率 和 方法 的 规定 。

表 13: 4.1 碾 压 混凝土 面 层 的 补充 质量 标准 及 检查 项 目 、 频 率 和 方法



质量 标准 和 二

下 和 从 中 下 下 其 他 公路 面 层 答 查 玫 汉 方法

上 2 sse | 让

“ 人 全 本 来 应 854 全 本 可 应 85 每 桔 道 20m,， 2 处 10 信 | 3m 直 人

玖 什 全 后 末 应 > 全 本 到 2 每 在 道 20m,，2 处 5 尺 | 3 直人

0 0 on 扩 科 |



一 110 一

File: library_data/gonglu/115-公路水泥混凝土路面施工技术细则-JTGTF30-2014/ocr/118.txt
施工 质量 标准 与 控制



13. 4. 2 ” 碾 压 混凝土 面 层 弯 拉 强度 评定 应 符合 本 细则 第 13. 2 节 的 相关 规定 。 试 件 成

型 方法 应 符合 现行 《公路 工程 水 泥 及 水 泥 混 凝 土 试 验 规 程 》(JTG E30) T0552 的 要 求 。



13.5 混凝土 砌 块 路 面 质量 标准



13.$.1 混凝土 砌 块 路 面 铺 磺 质 量 标准 及 检查 项 目 、 频 率 和 方法 应 符合 表 13. 5.1 的



规定 。



表 13.5.1



混凝土 彻 块 路 面 铺 砌 质量 标准 及 检查 项 目 、 频 率 和 方法



纵 、 横 坡度 〈% )



接 颖 宽度 (mm)



相 邻 块 高 差 《mm)



与 井 框 高 差 《mm )



注 :* 每 公里 每 车 道 全面 检 测 .100ms



13.5.2 混 凝 主 砌 块 路 面 路 缘 基 证 施工 质量 标准 及 检查 项 目 、 频 率 和 方法 应 符合 表

13. 5. 2 的 规定 。

表 143.5.2 混凝土 砌 块 路 面 路 缘 基 座 施工 质量 标准 及 检查 项 目 、 频 率 和 方法



检查 项 目 质量 标准 宇 在 王 检查 方法

范围 点 数

抗 压 强度 (MPa) 符合 第 13. 3. 1 条 规定 300m 1 组 3 块 JIG E30 T0553

预制 尺寸 高 宽 长 (mm) +10 500 块 1 组 3 块 矿 测

浇筑 安装 太 寸 (mm) +10 500m 两 侧 各 1 点 尺 测

顺 直 度 和 高 程 (mmy) <20 200m 两 侧 各 20m 2 处 尺 测

勾 链 侈 满 度 〈mm) <3 200m 两 侧 各 20m 1 处 尺 测

中 线 偏 位 〈mm) <10 500m 两 侧 各 1 点 斥 测

缺 边 掉 角 (mm) <20 500m 两 侧 各 1 点 太 测

裂 颖 、 断 块 率 〈 旨 ) 1.0 1 000m 两 侧 各 100m 1 处 数 块 尺 测



一 111 一

File: library_data/gonglu/115-公路水泥混凝土路面施工技术细则-JTGTF30-2014/ocr/119.txt
公路 水 泥 混凝土 路 面 施工 技术 细则 (JTGZT F30 一 2014)



13.5.3 公路 混凝土 砌 块 路 面 铺 砌 质量 应 进行 下 列 检 验 、 修 整 与 评定 ，



1 磺 块 路 面 铺 成 ,用 10t 压路机 丰 压 时 ， 不 得 有 明显 轮 迹 ， 且 砌 块 不 应 有 有 裂缝、

压 断 或 压 碎 现 象 。 凡 压 裂 、 压 断 或 压 碎 的 砌 块 均 应 替换 为 完整 的 合格 砌 块 。



2 铺 成 的 确 块 路 面 与 构造 物 边缘 和 两 侧 路 缘 基 座 相 接 等 部 位 应 在 降雨 后 不 积 水 ，

保持 排水 通畅 。 凡 低洼 积 水 部 位 ， 均 应 重新 铺 砌 ， 并 处 理 好 排水 。



3 ”修整 后 符合 要 求 者 ， 可 通过 评定 。



13.6 ”附属 混凝土 构造 物 的 施工 质量 标准



13.6.1 路 缘 石 、 路 肩 石 、 护 栏 、 浅 碟 形 排水 沟 的 混凝土 抗 压强 度 检 测 与 评定 应 分 别

符合 本 细则 第 13. 3. 1、13. 3. 2 条 的 规定 。



13. 6.2 混凝土 路 缘 石 、 路 肩 石 、 护 栏 、 浅 碟 形 排水 沟 施 工 外 观 质量 标准 及 检查 项

目 、 频 率 和 方法 应 符合 表 13. 6. 2 的 规定 。

表 13.6.2 混凝土 路 缘 石 、 路 肩 石 、 护 栏 、 浅 碟 形 排水 沟 施 工 质量 标准 (mm)



项 次 检查 项 目 二 和 检 沪 频率 检查 方法

1 平整 度 和 4 5 每 200m 测 4 尺 3m 直 尺 测

2 顺 直 度 友 S 10 每 200m 测 4 处 20m 拉线

3 宽度 到 士 4 +5 每 200m 测 4 处 矿 量

4 相 接 顶 面 高 差 和 2 年 每 200m 测 4 处 水 准 仪

5 相 接 缝 宽 二 之 过 每 200m 测 4 处 尺 量

6 相 邻 两 块 高 差 VYK 忆 - 3 每 200m 测 4 处 水 平 尺 或 斥 测

7 相 邻 两 块 缝 帘 \< +3 每 200m 测 4 处 矿 量



一 112 一

File: library_data/gonglu/115-公路水泥混凝土路面施工技术细则-JTGTF30-2014/ocr/120.txt
混凝土 拌 合 物 振动 黏度 系数 试验 方法



附录 A 混凝土 拌 合 物 振动 竺 度 系 数 试 验方 法



A.1 目的 和 适用 范围



本 方法 用 于 测定 最 大 粒 径 不 大 于 31. 5mm 的 水 泥 混凝土 拌 合 物 振动 黏度 系数 ， 也 适

用 于 测定 埋 落 度 小 于 25cm、 维 勃 时 间 不 大 于 15s 的 新 拌 艳 浆 、 纤 维 混凝土 和 贫 混凝土

拌 合 物 的 振动 黏度 系数 。



A.2 仪器 设备



A.2.1 振动 器

1 标准 振动 台 ， 负 载 下 的 振幅 -0.35mm， 空 载 时 的 振幅 "0. Smm; 振动 频率 每 分 钟

3 000 次 上 +200 次 。



2 维 勃 工作 度 仪 振动 台 Y34 王 作 频 率 50Hz， 空 载 振幅 0. Smm。



A.2.2 容器

1 金属 圆 简 ， 内 径 300mm +3mm 高 230mm， 壁 厚 3mm， 底 厚 7. Smm。 容 器 不 应

漏水 并 有 足够 刚度 .有 把 手 。

2 金属 圆 简 内 径 240mm +3mm;， 高 200mm， 壁 厚 3mm， 底 厚 7. Smm。 容 器 不 应

漏水 并 有 是 够 刚度 ， 上 有 把 手 。 底 部 外 伸 部 分 可 用 螺母 将 其 固定 在 维 勃 振动 台 上 。



A.2.3 的 实 器

底部 直径 80mm， 厚 度 mm， 其 上 开 10mm 孔洞 8 个 ; 手柄 直径 16mm， 高 度

280mm， 固 定 为 整体 。



A.2.4 秒表

应 至 少 能 够 精确 记录 两 个 时 间 值 。



A.2.5 测 矿

游标 卡尺 ， 精 度 0. 01mm。 钢 尺 ， 精 确 到 1mm， 长 度 300mm。



一 113 一
