Repository: Sevenxxxx/guifanchaxun

# 规范查询（guifan-chaxun）

面向中国工程规范及库内公文、通知、表格等资料的本地索引 skill。查询时按“书架 → 目录 → 章节 → 原文”逐级定位，不依赖向量数据库。

## 初始化（Windows）

1. 安装 Python 3.12，并确认 `python --version` 可用。
2. 在项目根目录执行 `python -m pip install -r requirements.txt`。
3. 安装 Tesseract 5，并在 `tools/guifan-chaxun-scripts/config.json` 中确认其路径；项目自带 `chi_sim` 语言包目录。
4. 把原始资料放入 `guifansrc/`，然后执行：

   ```powershell
   python tools/guifan-chaxun-scripts/scripts/spec.py index --all
   python tools/guifan-chaxun-scripts/scripts/spec.py status
   ```

旧版 Office/WPS 文件还需要已安装的 Office 或 WPS；Git 提交审查钩子需要 Git for Windows 提供的 `bash`。

## 常用操作

```powershell

# 检查新增、缺失和内容已变更的源文件
python tools/guifan-chaxun-scripts/scripts/spec.py status

# 增量重建；修改过的 OCR 源会自动重新 OCR
python tools/guifan-chaxun-scripts/scripts/spec.py index --all --jobs 4

# 查询
python tools/guifan-chaxun-scripts/scripts/spec.py list -q "桥梁"
python tools/guifan-chaxun-scripts/scripts/spec.py clause "书名或规范号" 4.2.1
```

## 验证

```powershell
python -m unittest discover -s tests -v
```

测试覆盖索引 ID 唯一性、源文件变更检测、原子写入和替代关系校验。完整工作流和数据格式见 [AGENTS.md](AGENTS.md) 与 `tools/guifan-chaxun/SKILL.md`。

File: library_data/gonglu/171-公路沥青路面再生技术规范-JTGT5521-2019/chapters/ch06-材料.md
# 章 5:材料
# 规范: (171-公路沥青路面再生技术规范-JTGT5521-2019) | 页码:PDF 27-32
# 条文范围:5.1-5.9.2
# 类型:正文
# 生成:spec.py index 2026-08-26 | 页内标记【第 N 页】用于回源

【第 27 页】
材料 
- 17 - 
5 材料 
5.1 沥青 
5.1.1 再生混合料使用的道路石油沥青、改性沥青，应符合现行《公路沥青路
面施工技术规范》（JTG F40）的有关规定。 
 
5.1.2 再生混合料使用的乳化沥青、泡沫沥青，其生产所用的道路石油沥青应
符合现行《公路沥青路面施工技术规范》（JTG F40）的有关规定。 
5.2 乳化沥青 
5.2.1 冷再生用乳化沥青性能应满足表5.2.1 的技术要求。 
表5.2.1 冷再生用乳化沥青技术要求 
试验项目 
单位 
质量要求 
试验方法 
破乳速度 
- 
慢裂或中裂 
T 0658 
粒子电荷 
- 
阳离子（+） 
T 0653 
筛上残留物（1.18mm 筛）  
% 
≤0.1 
T 0652 
黏度[注] 
恩格拉黏度计法E25 
- 
2~30 
T 0622 
25℃赛波特黏度Vs 
s 
7~100 
T 0623 
蒸发残
留物 
残留物含量 
% 
≥60 
T 0651 
溶解度 
% 
≥97.5 
T 0607 
针入度（25℃） 
0.1mm 
50~130 
T 0604 
延度（15℃）  
cm 
≥40 
T 0605 
与粗集料的黏附性，裹附面积 
- 
≥2/3 
T 0654 
与粗、细粒式集料拌和试验 
- 
均匀 
T 0659 
常温储存稳定
性 
1d 
% 
≤1 
T 0655 
5d 
≤5 
注：恩格拉黏度和赛波特黏度指标任选其一检测。有争议时以赛波特黏度为准。 
 
条文说明 
根据我国所应用的乳化沥青实际情况，将乳化沥青蒸发残留物25℃针入度的
技术要求调整为50～130（0.1mm）。蒸发残留物含量指标，根据工程应用情况由
08 规范的不低于62%调整为不低于60%。

【第 28 页】
公路沥青路面再生技术规范 
- 18 - 
5.2.2 厂拌冷再生宜采用慢裂型阳离子乳化沥青；就地冷再生、全深式冷再生
宜采用中裂型或慢裂型阳离子乳化沥青。 
 
5.2.3 乳化沥青使用时的温度不宜高于60℃。 
5.3 泡沫沥青 
5.3.1 冷再生用泡沫沥青性能应满足表5.3.1 的要求。 
表5.3.1 泡沫沥青技术要求 
项    目 
技术要求 
试验方法 
膨胀率（倍） 
≥10 
附录C 
半衰期（s） 
≥8 
附录C 
 
5.3.2 当泡沫沥青不满足表5.3.1 的要求时，应通过调整发泡温度、发泡水量、
发泡气压等改善泡沫沥青膨胀率和半衰期指标，也可在不影响沥青和混合料性能
的前提下添加发泡助剂，直至泡沫沥青性能满足要求。 
5.4 沥青再生剂 
5.4.1 沥青再生剂性能宜满足表5.4.1 的要求。 
表5.4.1 沥青再生剂技术要求 
检验项目 
RA-1 
RA-5 
RA-25 
RA-75 
RA-250 
RA-500 
试验方法 
60℃黏度 
（mm2/s） 
50~175 
176~900 
901~ 
4500 
4501~ 
12500 
12501~ 
37500 
37501~ 
60000 
T0619 
闪点（℃） 
≥220 
≥220 
≥220 
≥220 
≥220 
≥220 
T0611 
饱和分含量
（%） 
≤30 
≤30 
≤30 
≤30 
≤30 
≤30 
T0618 
芳香分含量
（%） 
实测记录 
实测记录 
实测记录 
实测记录 
实测记录 
实测记录 
T0618 
薄膜烘箱试验
前后黏度比 
≤3 
≤3 
≤3 
≤3 
≤3 
≤3 
T0619 
薄膜烘箱试验
后质量变化
≤4, ≥-4 
≤4, ≥-4 
≤3,≥-3 
≤3,≥-3 
≤3,≥-3 
≤3,≥-3 
T0609 
或T0610 
15℃密度
（g/cm3） 
实测记录 
实测记录 
实测记录 
实测记录 
实测记录 
实测记录 
T0603 
注：薄膜烘箱试验前后黏度比＝试样薄膜烘箱试验后黏度/试样薄膜烘箱试验前黏度 
 
5.4.2 应根据沥青混合料回收料（RAP）中沥青老化程度、沥青含量、RAP 掺
配比例、再生剂与沥青的配伍性、再生沥青的耐老化性能等，经试验确定适宜的

【第 29 页】
材料 
- 19 - 
沥青再生剂。 
 
条文说明 
满足表5.4.1 中某一型号技术要求的不同品质的沥青再生剂，其对某一沥青、
某一RAP 的再生效果可能存在很大差异。一种沥青再生剂满足表5.4.1 所示的沥
青再生剂标准，只是说明它作为产品是合格的，并不能说明其适合某一工程的技
术需求，需通过沥青再生剂与RAP 沥青的试验对其工程适用性进行判断。 
沥青再生剂与沥青的配伍性，主要包括：沥青再生剂对沥青的再生效果，沥
青再生剂与沥青的融合性，再生沥青的稳定性，沥青再生剂对再生混合料的性能
改善效果等。 
此外，再生沥青的耐老化性能也十分重要。沥青再生剂产品质量不过关，会
造成部分再生沥青的耐老化性能不佳，在热拌沥青混合料生产、施工过程中受到
短期老化后沥青再生效果损失严重。 
 
5.4.3 沥青再生剂应贮存在密闭的容器中。 
5.5 集料 
5.5.1 粗、细集料质量应符合现行《公路沥青路面施工技术规范》（JTG F40）
的有关规定。 
 
5.5.2 热再生应用时，当RAP 中集料质量不符合现行《公路沥青路面施工技术
规范》（JTG F40）的有关规定，应通过调整RAP 掺配比例使新旧集料混合后的
集料质量符合有关规定。 
5.6 水泥、石灰、矿粉 
5.6.1 水泥作为再生结合料或者活性添加剂时，可采用普通硅酸盐水泥、矿渣
硅酸盐水泥等，不应使用快硬水泥、早强水泥。水泥强度等级宜为32.5 或42.5，
其技术指标应符合相应国标的有关要求。 
 
5.6.2 石灰的技术指标应符合现行《公路路面基层施工技术细则》
（JTG/T F20）

【第 30 页】
公路沥青路面再生技术规范 
- 20 - 
的有关规定。 
 
5.6.3 矿粉的技术指标应符合现行《公路沥青路面施工技术规范》（JTG F40）
的有关规定。 
5.7 水 
5.7.1 饮用水可直接用于生产乳化沥青、泡沫沥青及冷再生混合料。 
 
5.7.2 非饮用水用于生产乳化沥青、泡沫沥青及冷再生混合料时，不应含有油
污、泥土和其他有害杂质，且应经试验验证不影响产品性能和工程质量。 
5.8 沥青混合料回收料（RAP） 
5.8.1 再生混合料设计时，宜按照表5.8.1 测试沥青混合料回收料（RAP）技术
指标。 
表5.8.1  RAP 技术指标 
材料 
检测项目 
试验方法 
沥青混合料回收料
（RAP） 
含水率 
附录B 
RAP 矿料级配 
沥青含量 
砂当量 
RAP 中的沥青[注1] 
25℃针入度 
抽提，《公路工程沥青及沥青混
合料试验规程》（JTG E20） 
60℃动力黏度 
软化点 
15℃延度 
RAP 中的粗集料 
针片状颗粒含量 
抽提[注2]，《公路工程集料试验规
程》（JTG E42） 
压碎值 
RAP 中的细集料 
棱角性 
注：1.用于三、四级公路或者是用于底基层的冷再生，RAP 中的沥青和粗细集料指标可不做检测。 
2.对于燃烧法不会对石质产生破坏的材料，可用燃烧法替代抽提法获得粗细集料用于检测。 
 
5.8.2 沥青混合料回收料（RAP）应满足表5.8.2 所示的技术要求。

【第 31 页】
材料 
- 21 - 
表5.8.2  RAP 技术要求 
再生类型 
材料 
检测项目 
技术要求 
试验方法 
厂拌热再
生，预处理
后的RAP 
RAP 
含水率（%） 
≤3 
附录B 
最大颗粒粒径
（mm） 
≤26.5 
4.75mm 以下的
RAP 
砂当量（%） 
≥60 
附录B 
RAP 中粗集料 
针片状颗粒含量
（%） 
≤15 
T0312 
最大颗粒粒径
（mm） 
≤设计级配允许的
最大粒径 
附录B 
RAP 中的沥青 
25℃针入度
（0.1mm） 
≥10 
T0726 或T0727 回收沥
青，然后按T 0604 试验 
就地热再生 
再生厚度范围内
RAP 
沥青含量（%） 
≥3.8 
T0722 或T0735 
再生厚度范围内
RAP 中的沥青 
25℃针入度
（0.1mm） 
≥20 
T0726 或T0727 回收沥
青，然后按T 0604 试验 
再生厚度范围内
RAP 中的矿料 
最大颗粒粒径
（mm） 
≤设计级配允许的
最大粒径 
附录B 
厂拌冷再
生，预处理
后的RAP 
RAP 
最大颗粒粒径
（mm） 
≤设计级配允许的
最大粒径 
附录B 
 
4.75mm 以下的
RAP 
砂当量（%） 
≥50 
 
条文说明 
水的比热容为4182 J/（Kg•℃），是沥青的2.5 倍，是石料的5 倍多，而且水
的汽化热为2260 KJ/Kg，使水在其沸点（100℃）蒸发为水蒸气所需要的热量五
倍于把等量水从1℃加热到100℃所需要的热量，因此含水率高的RAP 将严重影
响再生混合料的拌和。为保证材料的有效加热、提高生产效率，提出了RAP 含水
率指标要求。 
5.9 无机回收料（RAI） 
5.9.1 再生混合料设计时，应测试无机回收料（RAI）的含水率和级配。 
 
5.9.2 无机回收料（RAI）应满足表5.9.2 所示的技术要求。

【第 32 页】
公路沥青路面再生技术规范 
- 22 - 
表5.9.2  RAI 技术要求 
检测项目 
技术要求 
试验方法 
含水率（%） 
≤3 
T0103 
最大粒径（mm） 
≤37.5 
T0115 
不均匀系数Cu 
≥5 
T0115 
塑性指数IP 
≤17 
T0118
