Repository: Sevenxxxx/guifanchaxun

# 规范查询（guifan-chaxun）

面向中国工程规范及库内公文、通知、表格等资料的本地索引 skill。查询时按“书架 → 目录 → 章节 → 原文”逐级定位，不依赖向量数据库。

## 初始化（Windows）

1. 安装 Python 3.12，并确认 `python --version` 可用。
2. 在项目根目录执行 `python -m pip install -r requirements.txt`。
3. 安装 Tesseract 5，并在 `tools/guifan-chaxun-scripts/config.json` 中确认其路径；项目自带 `chi_sim` 语言包目录。
4. 把原始资料放入 `guifansrc/`，然后执行：

   ```powershell
   python tools/guifan-chaxun-scripts/scripts/spec.py index --all
   python tools/guifan-chaxun-scripts/scripts/spec.py status
   ```

旧版 Office/WPS 文件还需要已安装的 Office 或 WPS；Git 提交审查钩子需要 Git for Windows 提供的 `bash`。

## 常用操作

```powershell

# 检查新增、缺失和内容已变更的源文件
python tools/guifan-chaxun-scripts/scripts/spec.py status

# 增量重建；修改过的 OCR 源会自动重新 OCR
python tools/guifan-chaxun-scripts/scripts/spec.py index --all --jobs 4

# 查询
python tools/guifan-chaxun-scripts/scripts/spec.py list -q "桥梁"
python tools/guifan-chaxun-scripts/scripts/spec.py clause "书名或规范号" 4.2.1
```

## 验证

```powershell
python -m unittest discover -s tests -v
```

测试覆盖索引 ID 唯一性、源文件变更检测、原子写入和替代关系校验。完整工作流和数据格式见 [AGENTS.md](AGENTS.md) 与 `tools/guifan-chaxun/SKILL.md`。

File: library_data/gonglu/070-公路涵洞设计规范-JTGT3365-02-2020/chapters/ch04-材料.md
# 章 4:材料
# 规范: (070-公路涵洞设计规范-JTGT3365-02-2020) | 页码:PDF 21-22
# 条文范围:4.1-4.2.3
# 类型:正文
# 生成:spec.py index 2026-08-26 | 页内标记【第 N 页】用于回源

【第 21 页】
《公路涵洞设计规范》                                 
—  — 
1 5
4 材料 
4.1  一般规定 
    4.1.1 
公路涵洞所使用的圬工材料的最低强度等级应符合表4.1.1 的规定： 
表4.1.1  圬工材料的最低强度等级 
结构物种类 
材料最低强度等级 
砌筑砂浆最低强度等级 
涵身上部 
MU50 石材 
C25 混凝土(现浇) 
C30 混凝土(预制块) 
M7.5 
墩台、基础 
MU30 石材 
C25 混凝土（现浇） 
C25 混凝土（预制块） 
M5 
    4.1.2 
片石混凝土中的片石不应大于其体积的20%，片石强度等级不应低于混
凝土强度等级和本规范第4.1.1 条规定的石材最低强度等级。片石混凝土各项强度、
弹性模量和剪变模量可按同强度等级的混凝土采用。 
    4.1.3 
累年最冷月平均温度低于或等于-10℃的地区，当无实践经验证明材料确
有足够抗冻性能的，应作抗冻试验。所用的石材抗冻性指标，应符合下列规定： 
1 石材应在含水饱和状态下经过-15℃的冻结与20℃融化的循环25 次。 
2 试验后的材料应无明显损伤（裂缝、脱层），其强度不应低于试验前的0.75 倍。 
    4.1.4 
石材应具有耐风化和抗侵蚀性。用于浸水或气候潮湿地区的受力结构的
石材，其在含水饱和状态下与干燥状态下试块极限抗压强度的比值不应低于0.8。 
    4.1.5 
钢筋混凝土涵洞的混凝土强度等级不应低于C25。普通钢筋宜选用热轧
HPB300、HRB400、HRB500、HRBF400 和RRB400 钢筋。 
    4.1.6 
波纹钢管（板）主体结构材料应符合下列规定： 
    1 螺旋波纹钢管、环形波纹钢管、波纹钢板件的材料采用碳素结构钢时，其性能
应符合现行《碳素结构钢》（GB/T 700）的要求。 
    2 螺旋波纹钢管、环形波纹钢管及波纹钢板件所用的钢板、钢带应符合现行《碳
素结构钢和低合金结构钢热轧、冷轧薄钢板及钢带》（GB912）或现行《碳素结构钢
和低合金结构钢热轧厚钢板和钢带》（GB/T 3274）的规定，其尺寸、外形、重量及允

【第 22 页】
《公路涵洞设计规范》                                 
—  — 
1 6
许偏差应符合现行《热轧钢板和钢带的尺寸、外形、重量及允许偏差》（GB/T 709）
的规定。 
    3 采用连续热镀锌钢板及钢带加工波纹钢管、波纹钢板件时，其性能、尺寸、外
形、重量及允许偏差应符合现行《连续热镀锌钢板及钢带》（GB/T 2518）的规定。 
    4.1.7 
波纹钢管（板）的连接件、焊接材料、密封材料、防腐材料应符合国家
和行业现行有关标准的规定。 
条文说明 
本节与本章部分技术内容有关联，属于本章的共性要求，故将其列为该章的第1 节
“一般规定”。分别参考现行《公路圬工桥涵设计规范》（JTG D61）、《公路钢筋混
凝土及预应力混凝土桥涵设计规范》（JTG 3362）、《公路涵洞通道用波纹钢管（板）》
（JT/T 791）进行编写。波纹钢管（板）结构根据实际钢材质量保证情况、受力要
求，与各厂家的实际生产情况一致。 
4.2  圬工材料 
    4.2.1 
石材轴心抗压强度设计值f cd和弯曲抗拉强度设计值f tmd应按表4.2.1的规
定采用。 
表4.2.1  
石材强度设计值（MPa） 
强度等级 
MU30 
MU40 
MU50 
MU60 
MU80 
MU100
MU120
f cd 
7.95 
10.59 
13.24 
15.89 
21.19 
26.49 
31.78 
f tmd 
0.55 
0.73 
0.91 
1.09 
1.45 
1.82 
2.18 
注：表中所列石材强度等级采用边长70mm 的含水饱和立方体试件的抗压强度（MPa）表示，
抗压强度取三块试件平均值。 
    4.2.2 
不同尺寸的石材试件强度换算系数及石砌体的分类可按附录A 的规定采
用。 
    4.2.3 
混凝土轴心抗压强度设计值f cd、弯曲抗拉强度设计值f tmd 和直接抗剪强
度设计值f vd 应按表4.2.3 规定采用。
