Repository: Sevenxxxx/guifanchaxun

# 规范查询（guifan-chaxun）

面向中国工程规范及库内公文、通知、表格等资料的本地索引 skill。查询时按“书架 → 目录 → 章节 → 原文”逐级定位，不依赖向量数据库。

## 初始化（Windows）

1. 安装 Python 3.12，并确认 `python --version` 可用。
2. 在项目根目录执行 `python -m pip install -r requirements.txt`。
3. 安装 Tesseract 5，并在 `tools/guifan-chaxun-scripts/config.json` 中确认其路径；项目自带 `chi_sim` 语言包目录。
4. 把原始资料放入 `guifansrc/`，然后执行：

   ```powershell
   python tools/guifan-chaxun-scripts/scripts/spec.py index --all
   python tools/guifan-chaxun-scripts/scripts/spec.py status
   ```

旧版 Office/WPS 文件还需要已安装的 Office 或 WPS；Git 提交审查钩子需要 Git for Windows 提供的 `bash`。

## 常用操作

```powershell

# 检查新增、缺失和内容已变更的源文件
python tools/guifan-chaxun-scripts/scripts/spec.py status

# 增量重建；修改过的 OCR 源会自动重新 OCR
python tools/guifan-chaxun-scripts/scripts/spec.py index --all --jobs 4

# 查询
python tools/guifan-chaxun-scripts/scripts/spec.py list -q "桥梁"
python tools/guifan-chaxun-scripts/scripts/spec.py clause "书名或规范号" 4.2.1
```

## 验证

```powershell
python -m unittest discover -s tests -v
```

测试覆盖索引 ID 唯一性、源文件变更检测、原子写入和替代关系校验。完整工作流和数据格式见 [AGENTS.md](AGENTS.md) 与 `tools/guifan-chaxun/SKILL.md`。

File: library_data/gonglu/068-公路钢桥面铺装设计与施工技术规范-JTGT3364-02-2019/chapters/ch10-材料.md
# 章 :材料
# 规范: (068-公路钢桥面铺装设计与施工技术规范-JTGT3364-02-2019) | 页码:PDF 23-31
# 条文范围:4.1-4.7.4
# 类型:正文
# 生成:spec.py index 2026-08-26 | 页内标记【第 N 页】用于回源

【第 23 页】
材料
— 17 —
4
材料
4.1
防腐层
4.1.1
环氧富锌漆主要性能应符合表4.1.1 的要求，其他性能宜符合《富锌底漆》（HG/T
3668）的有关规定。
表4.1.1
环氧富锌漆技术要求
试验项目
单位
技术要求
试验方法
材料外观
−
色泽均匀，搅拌后无凝
胶、结块，呈均匀状态
目视
不挥发分
%
≥70
GB/T 16777-2008
不挥发分中金属锌含量
%
≥80
HG/T 3668-2009
粘度（ISO6 号杯）
s
≥6
GB/T 6753.4-1998
表干时间（23℃）
min
≤15
GB/T 16777-2008
实干时间（23℃）
h
≤24
粘结强度（与钢板，25℃）
MPa
≥7.0
附录B
条文说明
我国早期也采用无机富锌漆和热喷金属锌作为钢桥面防腐层材料，但经工程实践证
明，此两类材料界面粘结强度低于环氧富锌漆，且受到水侵蚀时容易失效导致界面脱层，
因此本规范未纳入此两类防腐材料。
4.1.2
丙烯酸防腐漆性能应符合表4.1.2 的要求。
表4.1.2
丙烯酸防腐漆技术要求
试验项目
单位
技术要求
试验方法
材料外观
−
色泽均匀，搅拌后无凝胶、
结块，呈均匀状态
目视
固体含量
%
≥30
GB/T 16777-2008
表干时间（23℃）
h
≤0.5
实干时间（23℃）
h
≤1.0
粘结强度（与钢板，25℃）
MPa
≥5.0
附录B

【第 24 页】
公路钢桥面铺装设计与施工技术规范(JTG/T3364-02-2019)
— 18 —
4.2
防水粘结层
4.2.1
环氧树脂粘结剂性能应符合表4.2.1 的要求。
表4.2.1
环氧树脂粘结剂技术要求
试验项目
单位
技术要求
试验方法
环氧树脂粘结剂
Ⅰ型
环氧树脂粘结剂
Ⅱ型
拉伸强度（23℃）
MPa
≥10.0
≥3.0
GB/T 16777-2008
断裂伸长率（23℃）
%
≥10
≥100
表干时间（23℃）
min
≤30
—
实干时间（23℃）
min
≤60
—
不透水性（0.3MPa，24h）
—
不透水
不透水
吸水率
%
≤0.3
≤0.3
GB/T 1034-2008
粘结强度（与钢板，25℃）
MPa
≥5.0
≥3.0
附录B
粘结强度
（与保护层，25℃）
保护层为
环氧沥青混合料
MPa
—
≥1.5
保护层为
改性沥青混合料或
浇注式沥青混合料
MPa
—
≥1.0
4.2.2
甲基丙烯酸甲酯树脂性能应符合表4.2.2 的要求。
表4.2.2
甲基丙烯酸甲酯树脂技术要求
试验项目
单位
技术要求
试验方法
固体含量
%
≥95
GB/T 16777-2008
表干时间（23℃）
h
≤0.5
实干时间（23℃）
h
≤1.0
拉伸强度（23℃）
MPa
≥12.0
断裂伸长率（23℃）
%
≥130
不透水性（0.3MPa，24h）
—
不透水
低温柔性（－20℃，Ø20mm 圆筒）
—
无裂纹
硬度（邵D）
—
50 ~ 70
GB/T 2411-2008
抗冲击性（1kg，50cm）
—
无裂纹
GB/T 1732-1993
粘结强度（与钢板，25℃）
MPa
≥5.0
附录B
4.2.3
丙烯酸树脂粘结剂性能应符合表4.2.3 的要求。
表4.2.3
丙烯酸树脂粘结剂技术要求
试验项目
单位
技术要求
试验方法
固体含量
%
≥30
GB/T 16777-2008
表干时间（23℃）
h
≤0.5
实干时间（23℃）
h
≤1.0
粘结强度（与保护层，25℃）
MPa
≥1.0
附录B

【第 25 页】
材料
— 19 —
4.2.4
溶剂型沥青粘结剂性能应符合表4.2.4 的要求。
表4.2.4
溶剂型沥青粘结剂技术要求
试验项目
单位
技术要求
试验方法
固体含量
%
≥42
GB/T 16777-2008
表干时间（23℃）
h
≤2
实干时间（23℃）
h
≤8
不透水性（0.3MPa ，30min）
—
不透水
粘结强度（25℃）
与钢板
MPa
≥2.0
附录B
与保护层
MPa
≥1.0
4.2.5
环氧沥青粘结剂性能应符合表4.2.5 的要求。
表4.2.5
环氧沥青粘结剂技术要求
试验项目
单位
技术要求
试验方法
拉伸强度（23℃）
MPa
≥6.0
GB/T 16777-2008
断裂伸长率（23℃）
%
≥190
不透水性（0.3MPa，24h）
—
不透水
吸水率（7d，25℃）
%
≤0.3
GB/T 1034-2008
粘度增加至1Pa·s 的时间（120℃）
min
≥20
T 0625
粘结强度（与钢板，25℃）
MPa
≥3.0
附录B
粘结强度
（与保护层，
25℃）
保护层为
环氧沥青混合料
MPa
≥2.0
保护层为
改性沥青混合料
MPa
≥1.0
4.3
缓冲层
4.3.1
改性沥青砂胶油石比宜为18% ~ 24%，用于生产改性沥青砂胶的改性沥青和矿粉
的质量应符合《公路沥青路面施工技术规范》（JTG F40）的有关规定。改性沥青砂胶的
性能应符合表4.3.1-1 和表4.3.1-2 的要求。
表4.3.1-1
改性沥青砂胶高温性能技术要求
试验项目
单位
相应于下列气候分区的技术要求
试验方法
1.夏炎热区
2.夏热区
3.夏凉区
软化点（环球法）
℃
≥120
≥100
≥90
T 0606
热稳流淌性（75°倾角，75℃，1h）
mm
0
≤0.5
≤1.0
JT/T 203-2014
表4.3.1-2
改性沥青砂胶低温性能和其他性能技术要求
试验项目
单位
相应于下列气候分区的技术要求
试验方法
2.冬寒区
3.冬冷区
4.冬温区
低温柔性
—
–20℃无裂纹
–10℃无裂纹
0℃无裂纹
GB/T 16777-2008
刘埃尔流动性（220℃）
s
≤3
附录G
粘结强度（与保护层，25℃）
MPa
≥1.0
附录B
注：低温柔性试验采用胶结料进行。

【第 26 页】
公路钢桥面铺装设计与施工技术规范(JTG/T3364-02-2019)
— 20 —
条文说明
由于掺加矿粉后低温柔性试验离散性较大，因此规定采用胶结料（改性沥青）进行
低温柔性试验。
4.4
粘层
4.4.1
改性乳化沥青性能应符合表4.4.1 的要求。
表4.4.1
改性乳化沥青技术要求
试验项目
单位
技术要求
试验方法
1.18mm 筛上剩余量
%
≤0.1
T 0652
储存稳定性（5d）
%
≤5
T 0655
沥青标准粘度C25，3
s
8 ~ 25
T 0621
蒸发残留物含量
%
≥55
T 0651
蒸发残留物
性质
针入度（25℃，100g，5s）
0.1mm
40 ~ 100
T 0604
延度（5℃，5cm/min）
cm
≥20
T 0605
软化点（环球法）
℃
≥55
T 0606
4.4.2
环氧树脂粘结剂Ⅱ型性能应符合表4.2.1 的要求。
4.4.3
环氧沥青粘结剂性能应符合表4.2.5 的要求。
4.4.4
改性沥青性能应符合表4.4.4 的要求。
表4.4.4
改性沥青技术要求
试验项目
单位
技术要求
试验方法
针入度（25℃，100g，5s）
0.1mm
30 ~ 60
T 0604
延度（5℃，5cm/min）
cm
≥25
T 0605
软化点（环球法）
℃
≥85
T 0606
弹性恢复率（25℃）
%
≥80
T 0662
TFOT(或RTFOT)
后残留物
质量变化
%
-1.0~﹢1.0
T 0610 或T 0609
针入度比（25℃，100g，5s）
%
≥65
T 0604
延度（5℃，5cm/min）
cm
≥15
T 0605
4.5
沥青结合料
4.5.1
SMA/AC 用改性沥青性能应符合表4.5.1 的要求。

【第 27 页】
材料
— 21 —
表4.5.1
SMA/AC 用改性沥青技术要求
试验项目
单位
相应于下列气候分区的技术要求
试验
方法
1.夏炎热区
2.夏热区
3.夏凉区
普通型
高弹型
普通型
高弹型
普通型
高弹型
针入度
（25℃，100g，5s）
0.1mm
30 ~ 50
60 ~ 80
40 ~ 60
70 ~ 90
50 ~ 70
80 ~
100
T 0604
软化点（环球法）
℃
≥90
≥85
≥85
≥80
≥80
≥75
T 0606
延度（5cm/min，5℃）
cm
≥20
≥40
≥30
≥50
≥40
≥60
T 0605
弹性恢复率（25℃）
%
≥75
≥90
≥70
≥85
≥65
≥80
T 0662
闪点
℃
≥240
T 0611
135℃粘度
Pa·s
≤3.0
T 0621
TFOT(或
RTFOT)
后残留物
质量变化
%
-1.0 ~ +1.0
T 0610 或
T 0609
针入度比
（25℃）
%
≥65
T 0604
延度
（5℃）
cm
≥15
≥25
≥20
≥30
≥25
≥35
T 0605
条文说明
根据我国已有工程应用情况及研究成果，钢桥面铺装结构层在加劲肋、横梁（横隔
板）或纵向腹板顶部位置受到负弯矩作用，磨耗层表面产生较大拉应变，易发生疲劳开
裂，因此对磨耗层的抗开裂性能和耐疲劳性能要求较高。相对普通型改性沥青而言，高
弹改性沥青能够获得更好的抗裂效果。对桥面磨耗层表面拉应变较小的情况，SMA/AC
沥青混合料通常采用普通型改性沥青。
4.5.2
浇注式沥青混合料用改性沥青性能应符合表4.5.2 的要求。
表4.5.2
浇注式沥青混合料用改性沥青技术要求
试验项目
单位
技术要求
试验方法
Ⅰ
Ⅱ
Ⅲ
针入度（25℃，100g，5s）
0.1mm
20 ~ 40
10 ~ 40
15 ~ 30
T 0604
软化点（环球法）
℃
≥85
≥95
58 ~ 68
T 0606
延度（5cm/min）
25℃
cm
—
—
≥10
T 0605
10℃
cm
—
≥10
—
5℃
cm
≥10
—
—
闪点
℃
≥280
T 0611
溶解度
%
≥99
85~95
80 ~ 91
T 0607
密度（15℃）
g/cm3
≥1.00
T0603
TFOT(或
RTFOT)
后残留物
质量变化
%
-1.0 ~ +1.0
T 0610 或T 0609
针入度比（25℃）
%
≥70
T 0604

【第 28 页】
公路钢桥面铺装设计与施工技术规范(JTG/T3364-02-2019)
— 22 —
条文说明
浇注式沥青混合料常用改性沥青分为三类：Ⅰ为聚合物改性沥青，Ⅱ为聚合物改性
沥青与天然沥青复合改性沥青，Ⅲ为道路石油沥青与天然沥青复合改性沥青。
为增加浇注式沥青混合料高温性能，常在沥青中掺入湖沥青等天然沥青。天然沥青
虽然有耐老化、高温稳定性好等优点，但其常温、低温下的脆性限制了其在钢桥面铺装
中的应用。德国在1993 年修订钢桥面铺装技术规范时，规定在钢桥面铺装中不得使用特
立尼达和多巴哥的天然湖沥青，但我国气候条件和交通条件与德国差异较大，因此我国
仍规定可使用天然沥青。
4.5.3
环氧沥青结合料性能应符合表4.5.3 中的要求。
表4.5.3
环氧沥青结合料技术要求
试验项目
单位
技术要求
试验方法
热拌环氧
沥青结合料
温拌环氧
沥青结合料
冷拌环氧
沥青结合料
拉伸强度（23℃）
MPa
≥2.0
≥1.5
≥2.0
GB/T 16777-2008
断裂伸长率（23℃）
%
≥100
≥200
≥50
吸水率（7d，25℃）
%
≤0.3
≤0.3
≤0.3
GB/T 1034-2008
粘度增加至1Pa·s
的时间
（23℃）
min
—
—
≥60
T 0625
（120℃）
—
≥50
—
注：环氧沥青结合料拌和均匀，养生后进行试验。热拌环氧沥青结合料养生温度和时间按下列顺序：在150±1℃
下放置3h，在60±1℃下放置4d；温拌环氧沥青结合料养生温度为120±1℃，养生时间为4h；冷拌环氧沥青结合料
养生温度为60±1℃，养生时间为16h。所有环氧沥青结合料养生完毕后，在室温下放置1d 方可保温进行试验。
4.6
集料
4.6.1
钢桥面铺装沥青混合料碎石集料应选用非酸性轧制集料。粗集料、细集料及矿粉
性能应符合《公路沥青路面施工技术规范》（JTG F40）的有关规定。
4.6.2
粗集料宜选用现行《公路沥青路面施工技术规范》（JTG F40）中S14（3 ~ 5mm）、
S12（5 ~ 10mm）、S10（10 ~ 15mm）三种规格。对SMA、AC，粒径大于9.5mm 集料的
针片状含量不应大于10%，粒径小于9.5mm 集料的针片状含量不应大于15%。
4.6.3
浇注式沥青混合料用粗集料除应符合《公路沥青路面施工技术规范》（JTG F40）
的有关规定外，其240℃保温60min 后的压碎值应不大于28%。
条文说明
考虑浇注式沥青混合料拌和温度较高，增加了粗集料高温压碎值指标。

【第 29 页】
材料
— 23 —
4.6.4
环氧沥青混合料所用的粗集料除应符合《公路沥青路面施工技术规范》
（JTG F40）
的有关规定外，还应符合表4.6.4 中的要求。
表4.6.4
环氧沥青混合料用粗集料技术要求
试验项目
单位
技术要求
试验方法
压碎值
%
≤22
T 0316
洛杉矶磨耗
%
≤26
T 0317
磨光值PSV
—
≥42
T 0321
针片状含量
%
≤5
T 0312
与沥青的粘附性
级
5
T 0616
软石含量
%
≤2.5
T 0320
注：1. 试验方法按照现行《公路工程集料试验规程》（JTG E42）规定的方法执行。
2. 磨光值试验仅针对磨耗层用集料。
4.6.5
细集料应符合《公路沥青路面施工技术规范》（JTG F40）中S15、S16 规格的有
关规定。浇注式沥青混合料的细集料可添加天然砂。
4.6.6
环氧沥青混合料所用的细集料性能应符合表4.6.6 中的要求。
表4.6.6
环氧沥青混合料用细集料技术要求
试验项目
单位
技术要求
试验方法
吸水率
%
≤1.5
T 0330
表观密度
g/cm3
≥2.50
T 0308
坚固性
%
≤5
T 0340
砂当量
%
≥65
T 0334
4.6.7
矿粉应采用石灰岩磨制，用于浇注式沥青混合料时，其0.075mm 筛孔通过率应
不低于80%。
条文说明
矿粉在浇注式沥青混合料中质量比高于20%，其性能对浇注式沥青混合料性能影响
较大，因此规定用于浇注式沥青混合料时矿粉0.075mm 筛孔通过率不低于80%。
4.6.8
不得将粉煤灰和沥青混合料拌和机的回收粉作为沥青混合料填料使用。
4.6.9
浇注式沥青混合料表面撒布预拌碎石应采用坚硬、耐磨的岩石轧制而成，石料应
洁净、无杂质，拌和后应被沥青充分裹附，不应有花白料。其性能应符合表4.6.9 的要求。
表4.6.9
浇注式沥青混合料撒布碎石技术要求
试验项目
单位
技术要求
试验方法

【第 30 页】
公路钢桥面铺装设计与施工技术规范(JTG/T3364-02-2019)
— 24 —
含泥量
%
≤1
T 0333
吸水率
%
≤2.0
T 0352
含水率
%
≤0.3
T 0305
针片状含量
%
≤8
T 0312
用量
kg/m2
4~ 7
—
通过率
5 ~ 10 mm 碎
石
4.75 mm
%
≤10
T 0327
9.5 mm
%
≥80
10~ 15 mm 碎
石
9.5 mm
%
≤10
13.2 mm
%
≥80
条文说明
浇注式沥青混合料表面撒布一定规格的碎石，可以改善其高温稳定性和界面抗剪能
力。碎石的撒布用量与其规格和密度有一定相关性，可以根据实际情况，对其撒布量范
围进行调整。
4.6.10
环氧树脂防水粘结层用撒布碎石性能除应符合《公路沥青路面施工技术规范》
（JTG F40）有关规定外，还应满足表4.6.10 的要求。
表4.6.10
环氧树脂防水粘结层撒布碎石技术要求
试验项目
单位
技术要求
试验方法
含泥量
%
≤1
T 0333
含水率
%
≤0.3
T 0332
通过率
0.3 ~ 0.6 mm 碎石
0.3 mm
%
≤10
T 0327
0.6 mm
%
≥90
1.18 ~ 2.36 mm 碎石
1.18 mm
%
≤10
2.36 mm
%
≥90
2.36 ~ 4.75 mm 碎石
2.36 mm
%
≤10
4.75 mm
%
≥90
4.7
其他材料
4.7.1
沥青混合料中掺加的纤维稳定剂宜采用木质素纤维或聚合物纤维。木质素纤维和
聚合物纤维应符合《沥青路面用木质素纤维》（JT/T 533）和《沥青路面用聚合物纤维》
（JT/T 534）的有关规定。
4.7.2
桥面铺装埋设的螺旋排水管应由不锈钢金属材料或其他不易腐蚀且耐高温的材
料制成，应具有一定的伸缩性及弹性，外径宜为Φ10 ~ Φ12mm。
条文说明

【第 31 页】
材料
— 25 —
运营期间沥青铺装层内部以及与路缘构造物之间存在水分下渗，残留在层间的水可
以通过螺旋排水管引入泄水井。综合考虑层间水量有限及安装可行性，建议选用外径为
Φ10 ~ Φ12mm 的螺旋排水管为宜。
4.7.3
贴缝条性能应符合表4.7.3 的要求。
表4.7.3
贴缝条技术要求
试验项目
单位
技术要求
试验方法
软化点
℃
≥90
T 0604
弹性恢复率（25℃）
%
≥10
T 0662
低温柔度（－20℃，30min，R=15mm）
—
无裂纹
GB 18243-2008
厚度
mm
≥4
4.7.4
铺装结构层与钢桥边缘结合部位的填缝料性能应符合表4.7.4 的要求。
表4.7.4
填缝料技术要求
试验项目
单位
技术要求
试验方法
锥入度（25℃）
0.1mm
≤110
JT/T 740-2015
流动值
mm
≤5
弹性恢复率（25℃）
%
30 ~ 70
低温拉伸（-10℃）
%
≥100
