Repository: Sevenxxxx/guifanchaxun

# 规范查询（guifan-chaxun）

面向中国工程规范及库内公文、通知、表格等资料的本地索引 skill。查询时按“书架 → 目录 → 章节 → 原文”逐级定位，不依赖向量数据库。

## 初始化（Windows）

1. 安装 Python 3.12，并确认 `python --version` 可用。
2. 在项目根目录执行 `python -m pip install -r requirements.txt`。
3. 安装 Tesseract 5，并在 `tools/guifan-chaxun-scripts/config.json` 中确认其路径；项目自带 `chi_sim` 语言包目录。
4. 把原始资料放入 `guifansrc/`，然后执行：

   ```powershell
   python tools/guifan-chaxun-scripts/scripts/spec.py index --all
   python tools/guifan-chaxun-scripts/scripts/spec.py status
   ```

旧版 Office/WPS 文件还需要已安装的 Office 或 WPS；Git 提交审查钩子需要 Git for Windows 提供的 `bash`。

## 常用操作

```powershell

# 检查新增、缺失和内容已变更的源文件
python tools/guifan-chaxun-scripts/scripts/spec.py status

# 增量重建；修改过的 OCR 源会自动重新 OCR
python tools/guifan-chaxun-scripts/scripts/spec.py index --all --jobs 4

# 查询
python tools/guifan-chaxun-scripts/scripts/spec.py list -q "桥梁"
python tools/guifan-chaxun-scripts/scripts/spec.py clause "书名或规范号" 4.2.1
```

## 验证

```powershell
python -m unittest discover -s tests -v
```

测试覆盖索引 ID 唯一性、源文件变更检测、原子写入和替代关系校验。完整工作流和数据格式见 [AGENTS.md](AGENTS.md) 与 `tools/guifan-chaxun/SKILL.md`。

File: library_data/gonglu/017-公路隧道抗震设计规范-JTG2232-2019/chapters/ch08-材料及参数.md
# 章 7:材料及参数
# 规范: (017-公路隧道抗震设计规范-JTG2232-2019) | 页码:PDF 43-47
# 条文范围:7.1-7.4.5
# 类型:正文
# 生成:spec.py index 2026-08-26 | 页内标记【第 N 页】用于回源

【第 43 页】
公路隧道抗震设计规范（JTG/T 2232-01—2019） 
7  材料及参数 
7.1  一般规定 
7.1.1  隧道材料品种、规格及使用性能，应符合国家、行业相关标准的规定，并满足
抗震设计和耐久性的要求，同时应综合考虑其技术经济性。 
条文说明 
抗震材料应满足隧道主体结构耐久性要求，避免抗震材料先于隧道主体产生失效和
破坏，丧失其自身的抗震功能甚至危及隧道主体结构的安全；选择考虑其抗震效果的同
时还应权衡其经济合理性，综合考虑选用。 
 
7.1.2  洞身不良地质段主体结构宜采用钢筋混凝土材料，隧道装饰及吊顶等悬挂附属
设施宜采用轻质材料。 
条文说明 
通过国内外有关隧道工程地震研究及设计调研，以及根据5.12 汶川大地震隧道等震
害调查及机理分析，山岭隧道洞口段结构主要受地震惯性力的影响而发生破坏，边仰坡
发生开裂和垮塌，隧道洞身则由于受到围岩变形约束力，随围岩变形而产生不同程度破
坏，因此针对不同的震害机理合理采用不同性质性能的材料：洞身衬砌材料采用较高标
号的混凝土，钢筋混凝土、衬砌材料可添加钢纤维、聚酯纤维等，提高混凝土延性、抗
折性、抗拉性、韧性等，增强隧道结构的抗震性能，对于洞身地质不良的段落往往采用
钢筋混凝土结构；洞门墙、洞内装饰材料、风道隔板等附属构件通过采用轻质材料减小
结构自身质量从而减小其地震惯性力，避免地震引起破坏或坠落而影响行车安全；。 
 
7.1.3  构件间的连接材料宜选择整体性、连续性及韧性较好的材料。 
7.2  材料选用 
7.2.1  山岭隧道洞门材料种类和强度等级应不低于表7.2.1 的规定。 
表7.2.1  洞门端墙材料种类及强度等级 
—36—

【第 44 页】
材料及参数 
工程部位 
抗震设防类别 
抗震设防措施等级 
二级 
三级 
四级 
洞门端墙 
A 
混凝土C20 
钢筋混凝土C20 
钢筋混凝土C20 
B 
混凝土C20 
C 
混凝土C20 
D 
片石混凝土C15 
混凝土C15 
洞口挡土 
墙或翼墙 
H≤10m 
混凝土C15 
混凝土C20 
混凝土C20 
H＞10m 
混凝土C20 
钢筋混凝土C25 
注：表中H 为挡土墙或翼墙高度。 
 
7.2.2  山岭隧道抗震设防段隧道衬砌和明洞衬砌的材料和强度等级应不低于表7.2.2的
规定。 
表7.2.2-1  两车道隧道衬砌材料种类及强度等级 
抗震设防类别 
围岩级别 
抗震设防措施等级 
二级 
三级 
四级 
A 
Ⅲ级 
钢筋混凝土C30 
钢筋混凝土C30 
钢筋混凝土C35 
Ⅳ级 
Ⅴ、Ⅵ级 
B 
Ⅲ级 
混凝土C25 
混凝土C30 
钢筋混凝土C30 
Ⅳ级 
钢筋混凝土C30 
Ⅴ、Ⅵ级 
钢筋混凝土C25 
C 
Ⅲ级 
混凝土C25 
混凝土C30 
混凝土C30 
Ⅳ级 
钢筋混凝土C30 
Ⅴ、Ⅵ级 
钢筋混凝土C25 
钢筋混凝土C30 
D 
Ⅲ级 
混凝土C25 
混凝土C25 
Ⅳ级 
钢筋混凝土C25 
Ⅴ、Ⅵ级 
钢筋混凝土C25 
 
表7.2.2-2  三车道及以上跨度隧道衬砌材料及强度等级 
抗震设防类别 
围岩级别 
抗震设防措施等级 
二级 
三级 
四级 
A 
Ⅲ 
钢筋混凝土C30 
钢筋混凝土C35 
钢筋混凝土C40 
—37—

【第 45 页】
公路隧道抗震设计规范（JTG/T 2232-01—2019） 
Ⅳ 
Ⅴ、Ⅵ 
B 
Ⅲ 
混凝土C25 
混凝土C30 
钢筋混凝土C35 
Ⅳ 
钢筋混凝土C25 
钢筋混凝土C30 
Ⅴ、Ⅵ 
注：1、浅埋隧道均应采用钢筋混凝土。 
2、抗震设防措施等级为四级的3 车道及以上跨度隧道衬砌材料宜添加纤维材料。 
 
表7.2.2-3  明洞衬砌材料及强度等级 
工程项目 
抗震设防措施等级 
二级 
三级 
四级 
拱形明洞 
拱圈 
钢筋混凝土C25 
钢筋混凝土C30 
钢筋混凝土C35 
单压明洞外墙 
混凝土C20 
混凝土C30 
棚洞 
顶梁 
钢筋混凝土C25 
外支承结构 
混凝土C25 
钢筋混凝土C25 
钢筋混凝土C30 
内侧锚杆式边墙 
衡重式边墙 
混凝土C20 
钢筋混凝土C25 
条文说明 
对隧道衬砌和明洞建筑材料的规定，是根据结构自身的特点，在满足受力要求的前
提下，本着经济适用的原则确定的最低要求，设计中可结合围岩级别等工程具体情况适
当提高。抗震设防措施等级为四级的三车道隧道衬砌材料宜添加纤维材料，以改善结构
抗震性能。基于对国内隧道地震后的病害调查，发现对于深埋和地质条件较好的段落，
隧道病害很少，因此主要针对抗震设防段提出最低要求。 
 
7.2.3  盾构隧道管片混凝土强度等级应不小于C50，沉管隧道管节混凝土强度等级应
不小于C35，钻爆隧道的衬砌结构混凝土强度等级不宜超过C60。 
条文说明 
目前盾构隧道管片及沉管隧道管节使用材料和断面形状有多种，但一般多采用混凝
土管片（节），本条对于混凝土强度的规定主要基于这两种隧道的工法及结构特点，设计
中可结合工程具体情况适当提高。 
 
7.2.4  通风土建、照明、供配电、交通工程等洞内附属设施的材料应符合下列规定： 
1  混凝土小型空心砌块的强度等级不低于MU10，其砌筑砂浆强度等级不应低于
—38—

【第 46 页】
材料及参数 
Mb7.5。 
2  混凝土的强度等级，框支梁、框支柱的框架梁、柱、节点核芯区，不应低于C30，
构造柱、芯柱及其它各类构件不应低于C25。 
条文说明 
本条文引自《建筑抗震设计规范》GB50011，同时考虑目前隧道抗震设计研究经验
后提出的规定，具体应用时通常应分析结构特点合理应用。 
7.3  材料性能 
7.3.1  钢筋和钢材性能应符合下列要求： 
1  钢筋混凝土的钢筋宜优先采用延性、韧性和焊接性较好的钢筋，受力钢筋宜选用
符合抗震性能指标的不低于HRB400 级的螺纹钢筋，箍筋宜选用符合抗震性能指标的不
低于HPB300 级的热轧钢筋。 
2  钢结构的钢材宜采用Q235 等级B、C、D 的碳素结构钢或Q345 等级B、C、D、
E 的低合金高强度结构钢。当有可靠依据时，也可采用其他钢种和钢号。 
3  钢筋混凝土结构的受力钢筋抗拉强度实测值与屈服强度实测值的比值应不小于
1.25，其屈服强度实测值与强度标准值的比值应不大于1.3，在最大拉力下的总伸长率实
测值应不小于9%。 
4  钢结构钢材屈服强度实测值与抗拉强度实测值的比值应不大于0.85，应有明显的
屈服台阶，且伸长率不应小于20%，应有良好的焊接性和合格的冲击韧性。 
条文说明 
主要引自《钢筋混凝土用钢》GB/T 1499 和《建筑抗震设计规范》GB50011，并结合
目前隧道抗震设计研究经验后提出的要求。 
 
7.3.2  纤维混凝土性能应符合下列规定： 
1  钢纤维混凝土的钢纤维体积率应根据设计要求确定，且应不小于0.35%。对高强
度（抗拉强度不低于1000N/mm²）的异形钢纤维体积率应不小于0.25%。 
2  钢纤维混凝土采用的粗骨料粒径应不大于20mm 和钢纤维长度的2/3。当粗骨料
粒径大于20mm 时，应选用适宜的纤维，经过专门试验检验达到设计要求的增强、增韧
指标后，方可采用。 
3  有耐腐蚀要求的结构应选用不锈钢钢纤维或合成纤维。 
4  普通碳素钢纤维材料的抗拉强度设计值应不低于380MPa。 
条文说明 
本条主要引自《纤维混凝土结构技术规程》 CECS 38-2004 第3.3.3、3.3.4、《水工隧
洞设计规范》DLT 5195-2004 第10.3.2~10.3.5 条。在地震力的作用下，为适应隧道结构反
—39—

【第 47 页】
公路隧道抗震设计规范（JTG/T 2232-01—2019） 
复振动变形的需要，在混凝土中掺入3%~6%的钢纤维是有效的措施。实测资料表明，在
混凝土中掺入适量直径（0.3~0.5）mm、强度不低于380MPa 的钢纤维，混凝土的抗拉强
度可提高30%~60%，抗弯强度可提高30%~90%。 
7.4  材料物理力学参数 
7.4.1  结构抗震验算采用静力法时，岩土体及结构材料的力学性能指标均选用相应的
静态指标。 
 
7.4.2  结构抗震验算采用广义反应位移法和时程分析法时，岩土体及结构材料的力学
性能指标宜选用动态力学指标。 
 
7.4.3  钢材的动态力学指标可采用静态力学的指标。对不进行专门试验确定混凝土材
料动态性能的隧道结构，混凝土的动态弹性模量可较其静态值提高30%，混凝土的动态
强度值可较静态值提高20%。 
条文说明 
相关混凝土试验表明，在相应的地震作用的快速加载条件下，其动态强度都较静态
强度增长约20%。国内外已有试验表明，混凝土的动、静态弹性模量差别不大。由于静
态弹性模量考虑了长期荷载作用下的徐变影响，动态弹性模量可较其静态值提高30%。 
 
7.4.4  抗震设防地震动分档为0.40g 及以上地区，应通过专门的试验确定工程场地岩土
体的动态力学参数。 
 
7.4.5  抗震设防地震动分档小于0.40g 的地区，岩土体的动态力学参数宜通过试验确定
或根据相似条件的文献资料选用，也可采用静态力学指标。 
—40—
