Repository: Sevenxxxx/guifanchaxun

# 规范查询（guifan-chaxun）

面向中国工程规范及库内公文、通知、表格等资料的本地索引 skill。查询时按“书架 → 目录 → 章节 → 原文”逐级定位，不依赖向量数据库。

## 初始化（Windows）

1. 安装 Python 3.12，并确认 `python --version` 可用。
2. 在项目根目录执行 `python -m pip install -r requirements.txt`。
3. 安装 Tesseract 5，并在 `tools/guifan-chaxun-scripts/config.json` 中确认其路径；项目自带 `chi_sim` 语言包目录。
4. 把原始资料放入 `guifansrc/`，然后执行：

   ```powershell
   python tools/guifan-chaxun-scripts/scripts/spec.py index --all
   python tools/guifan-chaxun-scripts/scripts/spec.py status
   ```

旧版 Office/WPS 文件还需要已安装的 Office 或 WPS；Git 提交审查钩子需要 Git for Windows 提供的 `bash`。

## 常用操作

```powershell

# 检查新增、缺失和内容已变更的源文件
python tools/guifan-chaxun-scripts/scripts/spec.py status

# 增量重建；修改过的 OCR 源会自动重新 OCR
python tools/guifan-chaxun-scripts/scripts/spec.py index --all --jobs 4

# 查询
python tools/guifan-chaxun-scripts/scripts/spec.py list -q "桥梁"
python tools/guifan-chaxun-scripts/scripts/spec.py clause "书名或规范号" 4.2.1
```

## 验证

```powershell
python -m unittest discover -s tests -v
```

测试覆盖索引 ID 唯一性、源文件变更检测、原子写入和替代关系校验。完整工作流和数据格式见 [AGENTS.md](AGENTS.md) 与 `tools/guifan-chaxun/SKILL.md`。

File: library_data/gonglu/048-季节性冻土地区公路设计与施工技术规范-JTGTD31-06-2017/chapters/ch04-抗冻水泥混凝土和抗冻水泥砂浆技术.md
# 章 4:抗 冻 水 泥 混凝土 和 抗 冻 水 泥 砂 浆 技 术 
# 规范: (048-季节性冻土地区公路设计与施工技术规范-JTGTD31-06-2017) | 页码:PDF 16-26 | 正文页 10-20
# 条文范围:4.1-4.5.3
# 类型:正文
# 生成:spec.py index 2026-08-26 | 页内标记【第 N 页】用于回源

【第 16 页|正文页 10】
季节 性 冻 土 地 区 公路 设计 与 施工 技术 规范 (JTGZT D31-06 一 2017 )



4 抗 冻 水 泥 混凝土 和 抗 冻 水 泥 砂 浆 技 术 要求



4.1 一 般 规 定

4.1.1 季节 性 冻 土 地 区 公路 工程 应 采用 抗 冻 水 泥 混凝土 和 抗 冻 水 泥 砂 浆 。



4.1.2 抗 冻 水 泥 混 凝 土 和 抗 冻 水 泥 砂 浆 宜 采用 引 气 水 泥 混 凝 土 和 引 气 水 泥 砂浆 ， 也

可 采用 能 够 保证 抗 冻 性 的 其 他 水 泥 混凝土 和 水 泥 砂浆 es



4.1.3 抗 冻 水 泥 混 凝 土 和 抗 冻 水 泥 砂 浆 配 合 比 应 根据 所 在 地 区 环境 条 件 、 工 程 特点 ，

并 结合 原材料 情况 进行 设计 。



条 文 说 明



对 C60 以 下 的 水 泥 混 凝 圭 i 迁 有 量 的 引 气 是 目前 提高 水 泥 混 凝 土 抗 冻 性 较为 经 济 有

效 的 措施 。



引 气 除 可 以 提高 水 泥 混凝土 的 抗 头 性 〈 伯 妖 抗 盐 冻 性 ) 、 耐 腐蚀 性 等 耐久 性 外 ， 还

可 以 提高 水 泥 混凝土 的 抗 谊 强度 ,= 有 利于 水 泥 混凝土 的 万 性， 但 单纯 引 气 对 水 泥 混 凝 土

的 弹性 模 量 和 徐 遍 有 下 利 影响 。



4.2 水 泥 混 凝 土 冻 融 环境 等 级 的 确定



4.2.1 水 泥 混 凝 土 的 冻 融 环境 等 级 应 根据 环境 条 件 按 表 4. 2. 1 确定 。

表 4.2.1 水 泥 混 凝 土 的 冻 融 环境 等 级



水 泥 混凝土 有 害 冻 融 循 环 次 数 无 盐 环 境 有 盐 环 境

(次 /年 ) 中 度 饱 水 高 度 饱 水 中 度 饱 水 高 度 饱 水

<10 D1 D1 D2 D3

10 ~59 D1 D2 D3 D4

60 ~ 120 D3 D4 D5 D6

121 ~180 D4 D5 D6 D7

> 180 D5 D6 D7 D7



注 : 1. 偶尔 浸水 的 水 泥 混凝土 构件 ， 其 冻 融 环境 等 级 可 按 表 4. 2. 1 中 度 饱 水 的 规定 适当 降低 ， 但 降低 后 的 冻 融

【第 17 页|正文页 11】
抗 放水 泥 混凝土 和 抗 冻 水 泥 砂 浆 技术 要 求



环境 等 级 不 应 低 于 D1。

2 有 盐 环 境 是 指 冻 结 的 水 中 含有 盐 ， 包 括 海水 、 盐 演 土 或 其 他 含有 氯 化 物 的 环境 ， 以 及 使 用 有 机 、 无 机 类



除 冰 盐 环境 。

3. 位 于 冻 深 线 以 上 土 中 的 水 泥 混 凝 土 构件 ， 其 冻 融 环境 等 级 可 根据 当地 实际 情况 和 经 验 适 当 降 低 ， 但 降低



后 的 冻 融 环境 等 级 不 应 低 于 D1。

4. 本 表 适 用 于 阳光 可 经 常 照射 的 水 泥 混凝土 构件 ， 对 阳光 较 少 照射 或 照射 不 到 的 水 泥 混凝土 构件 ， 冻 融 环



境 等 级 可 按 表 4. 2. 1 的 规定 适当 降低 ， 但 降低 后 的 冻 融 环境 等 级 不 应 低 于 D1。



条 文 说 明



冻 融 环境 等 级 与 冻 融 循环 次 数 、 饱 水 程度 、 冻 结 温度 、 是 否 含有 所 盐 等 有 关 。 水 泥

混凝土 的 饮水 程度 与 入 冬 前 和 入 冬 后 的 降水 量 密切 相关 ， 同 一 构 伟 浆 予 不 同 的 地 区 时 饮

水 程度 可 能 相差 较 大 。 饱 水 程度 根据 工程 所 在 地 受 冻 期 间 的 降水 蜡 多 少 、 部 位 等 来 确

定 。 常 见 公路 工程 水 泥 混凝土 构件 的 饮水 程度 示例 见 表 4-] .中 度 饮 水 指 冰冻 前 偶尔 受

水 或 受潮 ， 水 泥 混凝土 内 饱 水 程度 不 高 。 高 度 饱 水 指 水 冻 前 长 期 或 频繁 接触 水 或 润 湿 圭

体 ， 水 泥 混 凝 土 内 饮水 程度 高 。



表 4-1 公路 工程 水 泥 混 凝 主 构件 的 狗 孙 程度 示例



冻 融 条 件 饱 水 状态 结构 构件

中 度 饱 水 非 水 中 的 竖 向 构件 SS 偶尔 受 渗 漏 影 响 的 构件 干旱 地 区 的 水 平 构件

高 度 饱 水 水 平 构件 、 水 位 变化 区 的 竖 向 构件 、 受 渗 漏 影响 严重 的 构件

中 度 饱 水 受 毛 盐 作用 的 非 水 中 的 竖 向 构件 汕 偶 尔 受 渗 漏 影响 的 构件 、 干 旱地 区 的 水 平 构件



高 度 饱 水 受 氛 盐 作用 的 水 平 构件 ， 潮 汐 区 、 浪 溅 区 的 竖 向 构件 ， 受 渗 漏 影响 严重 的 构件



本 规范 中 冻 融 环境 筹 级 是 依据 各 地 地 表 爱 到 的 有 害 冻 融 循 环 次 数 划 分 的 。 专 题 对 水

泥 混 凝 土 结构 的 冻害 状况 调研 情况 结果 表明 ,河北 北部 、 北 京 、 辽 宁 、 吉 林 等 地 的 冻害

较为 严重 ， 而 黑龙 ES 内 蒙古 东部 等 严寒 地 区 的 冻害 则 相对 较 轻 。 主 要 原因 是 黑龙 江 、

内 蒙古 东部 等 严寒 地 区 ， 由 于 冬季 气温 较 低 ， 长 期 处 于 冻结 状态 ， 冻 融 循环 次 数 相对 较

少 ， 冻 害 相 对 较 轻 ， 因 此 头 融 循环 次 数 引 起 的 冻害 大 于 冻结 温度 。 故 本 规范 采用 有 害 冻

融 循环 次 数 来 划分 水 泥 混 凝 土 的 冻 融 环境 等 级 。



对 阳光 较 少 照射 或 照射 不 到 的 水 泥 混 凝 土 构 件 ， 如 隧道 衬砌 用 喷射 水 泥 混 凝 土 等 ，

其 受到 的 冻 融 循环 次 数 远 低 于 外 露 表面 ， 故 其 冻 融 环境 等 级 适当 降低 。



无 盐



有 盐



4.3 水 泥 混 凝 土 的 抗 江 等 级 及 技术 要 求



4.3.1 水 泥 混凝土 的 抗 冻 等 级 应 满足 下 列 要 求 :

1 水 泥 混凝土 的 抗 冻 等 级 应 根据 水 泥 混 凝 土 结 构 所 处 冻 融 环境 等 级 和 结构 设计 使



用 年 限 按 表 4. 3. 1 确定 。

2 对 直接 经 受 盐 冻 的 水 泥 混 凝 土 尚 应 进行 盐 冻 试验 ， 经 过 30 次 盐 冻 循环 后 ，5 块



试 件 的 平均 剥落 量 应 小 于 1. 0kgm 。

【第 18 页|正文页 12】
季节 性 冻 土 地 区 公路 设计 与 施工 技术 规范 (JTGZT D31-06 一 2017 )



表 4.3.1 水 泥 混凝土 的 抗 冻 等 级 要 求



结构 水 泥 混凝土 路 面 水 泥 混凝土

冻 融 环境 等 级 设计 使 用 年 限 (年 )

100 50 30 30

D1 E200 Fl150 FE100 FE200

D2 E250 E200 F150 FE200

D3 F300 E250 F200 F200

D4 F350 F300 F250 FE250

D5S F400 F350 F300 F300

D6 F450 F400 F35S0 F350

D7 F450 F45S0 F400 F400



注 : 1. 水 泥 混凝土 抗 冻 性 采用 快速 冻 融 试验 方法 测试 ， 按 《公路 工程 水 泥 及 水 泥 混凝土 试验 规程 》(JTC 了 0 一

2005) 中 T 0565 进行 ， 但 冻 融 循环 次 数 按 本 表 规 定 执行 。

2. 设计 使 用 年 限 小 于 30 年 的 以 30 年 计 。



条 文 说 明



《公路 工程 水 泥 及 水 泥 混 凝 土 试验 规程 六 【JTCYE30 一 2005) 中 了 T 0565 的 4.7 第 一

款 规定 达到 300 次 即 停止 冻 融 循环 试验 4 而 林 规 范 表 4.3\L 电 高 抗 头等 级 为 450 次 ， 所

以 本 规范 规定 冻 融 循环 次 数 按 表 4. 3 搞 行 由 此 处 冻 融 读 验 未 使 用 《普通 混凝土 长 期 性

能 和 耐久 性 能 试验 方法 标准 》(GB7ZT $0082 一 20090) -的 方法 ， 原 因 是 该 国标 规定 在 放置

控 温 传感器 的 橡胶 简 内 盛 防 头 液 而 不 是 水 ， 由 于 防冻 液 的 热 容 小 ， 特 别 是 没有 水 变 冰 、

冰 变 水 的 相 变 热 ， 导 致 试 件 的 抗 冻 性 试验 结果 人 篇 高 。



水 泥 混 凝 土 盐 闲 试验 按 现 行 玉 公路 工程 术 泥 欢 水 泥 混 凝 土 试 验 规程 》(JTG E30) 进行 。



4.3.2 引 气 水 泥 混 凝 土 的 最 低 强 度 与 最 大 水 胶 比 应 满足 下 列 要 求 :

1 结构 引 气 水 泥 混 凝 土 的 最 低 强 度 等 级 与 最 大 水 胶 比 应 满足 表 4. 3. 2-1 的 要 求 。



表 4.3.2-1 结构 引 气 水 泥 混凝土 的 最 低 强 度 等 级 与 最 大 水 胶 比



设计 使 用 年 限 〈 年 )

抗 冻 等 级 100 50 30

最 低 强 度 等 级 | ”最 大 水 胶 比 | 最 低 强度 等 级 | ”最 大 水 胶 比 | 最 低 强 度 等 级 | ”最 大 水 胶 比

F100 一 一

F150

F200 C.35 0. 50 C.35 0. 50 C.30 0. 55

F250

C.40 0. 45

F300

C.40 0. 45

F350

C.45 0.40 C.35 0.50

F400

C.45 0.40

F450 C.50 0.36 C.40 0. 45



注 : 表 中 C.50 表示 引 气 水 泥 混 凝 土 的 强度 等 级 为 30MPa， 其 余 类 推 。

【第 19 页|正文页 13】
抗 放水 泥 混凝土 和 抗 冻 水 泥 砂 浆 技术 要 求



2 路 面 引 气 水 泥 混 凝 土 的 最 低 弯 拉 强度 与 最 大 水 胶 比 应 满足 表 4. 3. 2-2 的 要 求 。

表 4.3.2-2 路 面 引 气 水 泥 混凝土 最 低 弯 拉 强度 与 最 大 水 胶 比



高 速 公路 、 一 级 公路 二 级 公路

抗 冻 等 级 | 最 低 灾 拉 强 度 最 大 水 胶 比 最 低 弯 拉 强 度 最 大 水 胶 比

(MPa) 无 盐 环境 有 盐 环境 (MPa) 无 盐 环境 有 盐 环境

F200 ~ F400 和 .0 0. 42 0. 40 4.5 0. 44 0. 42



3 设计 使 用 年 限 小 于 30 年 的 栏杆 等 可 更 换 部 件 用 结构 水 泥 混凝土 ， 最 低 强 度 等 级

与 最 大 水 胶 比 应 满足 设计 使 用 年 限 为 30 年 的 要 求 。



条 文 说 明



调查 发 现 ， 栏 杆 等 部 位 水 泥 混凝土 冻 融 破坏 严重 ， 故 本 规范 中 该 类 混凝土 的 最 低 强

度 等 级 和 最 大 水 胶 比 按照 表 4. 3.2-1 中 设计 使 用 年 限 为 30 年 进行 榨 制 。



4.3.3 引 气 水 泥 混 凝 土 拌 合 物 含 气量 与 硬化 水 泥 混凝土 的 气泡 间 上 臣 系 数 应 满足



表 4.3.3 的 要 求 。

表 4.3.3 引 气 水 泥 混凝土 拌 合 物 含 气量 与 硬化 水 泥 混 凝 土气 泡 间距 系数 要 求

强 并 等 级 弯 拉 强度 (MPa)

项 目 抗 冻 等 级



G50 cid0 Ci50 >>C.60 4.0 4.5 5.0



F100 3. 3.0 2 5 2.5 一 一 一



Fl150 4.0 3.5 3.0 2.5 一 一 一



及 00 肛 5 4.0 3 5 2.5 4.5 4.5 4.0



P50T 50 东 5 4.0 3.0 5.0 5.0 4.5



设计 含 气量 ( 免 )



F300 5.5 50 4.0 3.0 5.5 5.5 5.0



训 50 6.0 5.0 4.5 3.5 一 6.0 5.0



F400 一 5.5 4.5 3.5 一 6.5 5.5



F450 一 5.5 5.0 3.5 一 一 一



<F150 | <320 <350 <370 <390 一 一 一

F200 <300 <330 <350 <370 <300 <310 | <330

F250 <280 <300 <330 <350 <280 <290 | <300

气泡 间 上 距 系数 (hm) | I300 <260 <280 <310 <330 <260 <270 | <280

F350 <240 <260 <290 <310 一 <250 | <260

F400 一 <230 <260 <290 一 <220 | <230



F450 一 <210 <240 <270 一 一 一



注 : 1. 表 中 含 气量 对 应 于 粗 集 料 最 大 粒 径 为 19mm 或 26. Smm 时 的 数值 。 当 粗 集 料 最 大 粒 径 为 9. Smm 或 16mm

时 ， 含 气量 应 较 表 中 数值 增加 0. 5 个 百分点 ; 当 粗 集 料 的 最 大 粒 径 为 31. Smm 时 ， 含 气量 可 较 表 中 数值

减 小 0.5 个 百分点 。



2. 表 中 含 气量 指 现场 人 模 前 测 得 的 水 泥 混凝土 拌 合 物 的 含 气量 ， 含 气量 偏差 应 控制 在 -0.5% ~ +1.0% 内 。

含 气量 的 检测 按 现行 《公路 工程 水 泥 及 水 泥 混凝土 试验 规程 》(JTG 了 30) 中 了 T 0526 一 2005 进行 。

【第 20 页|正文页 14】
季节 性 冻 土 地 区 公路 设计 与 施工 技术 规范 (JTGZT D31-06 一 2017 )



条 文 说 明



气泡 间距 系数 与 水 泥 混 凝 土 的 抗 冻 性 密切 相关 ， 用 于 施工 过 程 中 水 泥 混 凝 土 的 抗 冻

性 质量 控制 或 实体 工程 抗 冻 性 评价 。 气 泡 间 距 系数 按 《 公 路 水 泥 混 凝 土路 面 施 工 技术

细则 》 (JTGXT HE30 一 2014) 中 附录 了 B 规定 的 方法 测试 。



与 现行 其 他 规范 规定 的 含 气量 、 气 泡 系数 相 比 较 ， 表 4.3.3 规定 的 含 气 量 有 所 降

低 ， 而 气泡 间距 系数 有 所 增 大 。 一 方面 是 表 中 的 含 气量 由 出 机 口 测定 值 改 为 滋 筑 现场 测

定 值 ; 另 一 方面 哈尔滨 工业 大 学 、 同 济 大 学 、 中 国 水 利水 电 科学 研究 院 等 的 研究 成 果 以

及 国外 的 最 新 研究 成 果 表明 ， 强 度 较 高 的 混凝土 在 较 低 含 气量 下 和 较 高 气泡 间距 下 即 可

获得 良好 的 抗 冻 性 。 此 外 ， 采 用 本 规范 规定 的 引 气 剂 ， 有 助 于 提高 混凝土 拌 合 物 含 气量

的 稳定 性 、 减 少 硬化 混凝土 的 气泡 间距 系数 。 在 确保 抗 头 性 的 前 揭 下 ， 适 当 降 低 含 气

量 、 增 大 气泡 间距 系数 有 利于 保证 中 高 强度 引 气 混凝土 的 强度 。



4.3.4 引 气 水 泥 混凝土 单位 体积 的 胶 凝 材料 用 量 宜 满足 表 4. 3. 4 的 要 求 。

表 4.3.4 引 气 水 泥 混 凝 土 单 位 体积 的 胶 凝 材料 用 量



最 小 用 量 s\(kgm )



最 大 用 量 〈keym)

元 盐 环境 有 盐 环 境



结构 水 泥 混 凝 土 a

强度 等 级 Cj45 340 360



C.50 360



380



480



Gi55



380



380



500



才 .0



300



320



路 面 水 泥 混 咀 土



弯 拉 强度 【MPa) 45 310 330 450



注 : 1. 表 中 数据 适用 于 粗 集 料 最 大 粒 径 为 19mm 的 情况 ， 粗 集 料 最 大 粒 径 较 大 时 宜 适 当 降低 胶 凝 材料 用 量 ， 粗

集 料 最 大 粒 径 较 小 时 宜 适 当 增加 。

2. 对 强度 等 级 达到 C.60 的 泵 送水 泥 混凝土 ， 胶 凝 材料 最 大 用 量 可 增 大 至 530 kgymr 。



条 文 说 明



适当 的 胶 凝 材料 用 量 可 以 保证 水 泥 混凝土 的 致密 性 ， 在 一 定 程度 上 对 水 泥 混 凝 土 的

抗 冻 性 及 耐久 性 有 利 ， 但 胶 凝 材料 用 量 过 多 会 增 大 水 泥 混 凝 土 的 干 缩 、 徐 变 ， 对 水 泥 混

凝 土 的 抗 裂 性 、 耐 久 性 均 有 不 利 影响 。 当 不 能 满足 最 大 胶 凝 材料 用 量 限制 时 ， 需 要 采取



改善 粗 、 细 集 料 的 级 配 ， 减 少 针 片 状 集 料 含量 与 含 泥 量 ， 采 用 高 性 能 减 水 剂 等 措施 以 减

少 胶 凝 材料 用 量 。

【第 21 页|正文页 15】
抗 放水 泥 混凝土 和 抗 冻 水 泥 砂 浆 技术 要 求



4.3.5 引 气 水 泥 混凝土 中 浆 体 体积 应 满足 表 4. 3. 5 的 要 求 。

表 4.3.5 引 气 水 泥 混 凝 土 中 浆 体 体积 要 求



水 泥 混凝土 强度 等 级 C.30 ~ C,45 C.50 ~ C.60

最 大 浆 体 体积 〈m? ) 0.32 0.35

条 文 说 明



浆 体 体积 指 1m 水 泥 混 凝 土 拌 合 物 中 浆 体 体积 ( 含 引 气 剂 引 入 的 气体 体积 ) 。 造 宜 的

浆 体 体积 是 水 泥 混 凝 土 获得 良好 的 和 罗 性 、 强 度 、 耐 久 性 的 基本 保证 浆 体 体积 过 大 ，

则 硬化 过 程 中 水 泥 混 凝 土 的 体积 变形 大 ， 允 产生 微 裂 纹 ， 对 水 泥 混 凝 土 的 耐久 性 不 利 。



4.3.6 引 气 水 泥 砂 浆 的 抗 头等 级 、 强 度 等 级 、 胶 砂 比 、 水 胶 比 、 拌 合 物 含 气量 应 满

足 表 4. 3.6 的 要 求 。

表 4.3.6 引 气 水 泥 砂 浆 的 技术 要 求



冻 融 环境 等 级 抗 冻 等 级 | 最 低 强 度 等 级 和 2 必 最 大 水 胶 比 拌 合 物 会 “ 基

无 盐 环境 有 盐 环 境 (和 )

D1、D2 F100 M.15 1:2.5 1:234 0. 55 7~9

D3 FE200 M.20 122.4 1:2.3 0. 50 8 ~10

D4、D5、D6、D7 E300 Mi25 1:2.3 1:2.2 0. 45 9~11



注 : 1. 表 中 含 气量 指 现场 砌 筑前 测 得 的 水 泥 砂浆 拌 合 物 的 含 气 基 ， 含 气量 偏差 应 控制 在 -0.5% ~ +1.0% 内 。

2，M。15 表示 引 气 水 泥 砂 浆 的 强度 等 级 为 13MPa, 【其余 类 推 。

3. 表 中 胶 砂 比 是 指 胶 凝 材料 与 砂 的 质量 比 。

4. 引 气 水 泥 砂 浆 的 抗 冻 性 试验 采用 快速 冻 融 试验 序 法 y 按 现行 《公路 工程 水 泥 及 水 泥 混 凝 土 试 验 规 程 》

(JTG FE30) “中 水 泥 混 凝 土 抗 冻 性 试验 方法 民 快 冻 法 ) T 0565 进行 。

5. 引 气 水 泥 砂 浆 含 气量 的 检测 按 现行 《建筑 砂浆 基本 性 能 试验 方法 标准 》(JGJVT 70) 进行 。



条 文 说 明



对 水 泥 友 装 ， 胶 凝 材 料 用 量 偏 少 或 胶 砂 比 偏 小 时 虽然 常常 能 够 满足 水 泥 砂 浆 的 强度

要 求 ， 但 浆 体 不 足以 填充 满 砂 粒 间 的 空 阶 ， 硬 化 后 水 泥 砂 浆 的 密实 性 很 差 。 限 制 引 气 水

泥 砂 浆 的 最 小 胶 砂 比 和 最 大 水 胶 比 是 为 了 保证 水 泥 砂 浆 的 密实 度 ， 提 高 抗 冻 性 。 为 减少

引 气 水 泥 砂 妆 的 水 胶 比 与 用 水 量 ， 配 制 引 气 水 泥 砂 浆 时 需要 迭 加 适量 减 水 剂 。



限于 目前 的 技术 条 件 ， 配 制 抗 头等 级 大 于 FT300 且 经 济 性 合理 的 引 气 水 泥 砂 装 较 困

难 ， 故 本 规范 对 用 于 冻 融 环境 等 级 为 D5、D6 和 D7 的 引 气 水 泥 砂 浆 ， 抗 头等 级 均 要 求 达

到 T300。 对 此 类 环境 下 的 水 泥 砂 妆 砌 体 需 加 强 运营 期 养护 ， 保 证 动 体 结构 的 抗 冻 耐 久 性 。



4.4 原材料 技术 要 求



4.4.1 水 泥 应 满足 下 列 要 求 :

【第 22 页|正文页 16】
季节 性 冻 土 地 区 公路 设计 与 施工 技术 规范 (JTGZT D31-06 一 2017 )



1 应 采用 旋 窗 生产 的 强度 等 级 为 42.5 及 其 以 上 的 硅 酸 盐 类 水 泥 。 水 泥 混凝土 路 面

不 应 采用 火山 灰质 硅 酸 盐水 泥 。 除 冬季 施工 或 其 他 有 早 强 要求 的 工程 外 ， 不 宜 使 用 早 强

型 水 泥 。



2 硅 酸 盐水 泥 、 抗 硫酸 盐 硅 酸 盐水 泥 的 比 表 面积 宜 小 于 350m /kg， 其 他 水 泥 的

80km 方 孔 得 筛 余 宜 不 大 于 10% 且 不 小 于 2% 。



3 ”人 毛 盐 环境 与 硫酸 盐 环境 中 ， 不 得 使 用 挫 加 石灰 石粉 的 水 泥 。 氧 盐 环 境 中 不 宜 使

用 抗 硫酸 盐 硅 酸 盐 水 泥 。



4 各 种 水 泥 在 进入 水 泥 混 凝 土 搅拌 机 前 的 温度 不 宜 高 于 60Y ,对 高 温 季节 施工 的

水 泥 混 凝 土路 面 、 桥 面 混凝土 铺 装 层 、 大 体积 水 泥 混 凝 土 等 水 泥 温 度 不 宜 高 于 50YC 。



条 文 说 明



石灰 石粉 对 水 泥 混 凝 土 的 抗 盐 冻 性 能 有 不 利 影响 六 且 在 低温 下 可 能 引起 碳 硫 硅 人 钙 石

腐蚀 。

抗 硫酸 盐 硅 酸 盐水 泥 中 的 C3A 含量 少 ， 不 利于 对 氯 离子 的 吸收 与 固化 ， 对 钢筋 防

狼 有 不 利 影 响 。



4.4.2 活性 矿物 挫 合 料 应 满足 下 列 要 求 :



1 水 泥 混凝土 中 挫 加 活性 矿物 擒 合 料 时 ， 可 使 用 符合 要 求 的 硅 灰 、 工 级 或 下 级 低

钙 粉 煤 灰 、 磨 细 矿 酒 等 。 其 中 粉 煤 灰 烧 失 量 应 满足 表 4.4. 2-1 的 要 求 。 对 毛 盐 冻 融 环境

与 硫酸 盐 环境 ， 活 性 矿物 挫 合 料 和 中 不得 含有 石灰 石粉 。



表 4.4.2-1 粉 煤 灰 烧 失 量 要 求



水 泥 混凝土 抗 冻 等 级 丰 | 试验 方法

粉 煤 灰 烧 失 量 (多 ) GBXT 176 一 2008

2 活性 众 物 失 合 料 宜 2 种 或 2 种 以 上 复合 使 用 。 硅 灰 用 量 不 宜 超过 8% ， 且 挫 加

硅 灰 时 应 挫 加 高 效 减 水 剂 。



3 ”活性 矿物 挫 合 料 的 挨 量 应 满足 表 4. 4. 2-2 的 要 求 。

表 4.4.2-2 活性 矿物 挨 合 料 的 最 大 斤 量 (%% )



冻 融 类 别 无 盐 环境 有 盐 环 境

预 应 力 | 非 预 应 力 | 路 面 | ，， | 预 应 力 | 非 预 应 力 | 路 面 |  ，

材料 闫 别 混凝土 | 混 凝 廿 | 混凝土 | 砂浆 | 混 凝 二 | 混凝土 | 混凝土 | 砂浆



了 P. 0 42. 5 30 30 25 60 25 25 20 55



水 泥



P. 0 52.5 35 35 30 一 30 30 25 一

种 类



P. 工 52. 5/P. 工 52. 5 45 45 35 一 40 40 30 一



注 : 1. 表 中 矿物 扒 合 料 的 挫 量 指 挫 加 的 矿物 擒 合 料 占 胶 凝 材料 〈 水 泥 和 矿物 挫 合 料 ) 总 量 的 百分比 。

2. 对 水 泥 混凝土 ， 当 水 胶 比 大 于 或 等 于 0. 45 时 ， 挫 合 料 总 量 不 宜 超过 15%% 。

3. 对 大 体积 水 泥 混 凝 土 ， 可 较 表 中 挫 合 料 擒 量 增加 15 个 百分点 。

【第 23 页|正文页 17】
抗 放水 泥 混凝土 和 抗 冻 水 泥 砂 浆 技术 要 求



条 文 说 明



适当 迭 加 活性 矿物 迭 合 料 可 以 减 小 水 泥 混 凝 土 的 水 泥 用 量 ， 降 侈 水 化 温 升 ， 改 善 水

泥 混 凝 土 的 和 易 性 ， 减 小 水 泥 混凝土 的 干 缩 变形 与 水 化 温 升 变形 ， 提 高 水 泥 混 凝 土 的 抗

渗 性 〈 特 别 是 抗 所 离子 扩散 ) 、 耐 腐蚀 性 等 耐久 性 ， 有 利于 后 期 强度 增长 ; 但 迭 加 量 过

多 ,会 引起 水 泥 混 凝 土 的 抗 冻 性 下 降 ， 对 钢筋 的 保护 作用 降低 ， 并 且 早 期 强度 下 降

较 大 。



粉 煤 灰 的 烧 失 量 较 大 时 不 利于 引 气 ， 且 会 增 大 拌和 用 水 量 以 及 受 冻 时 水 泥 混 凝 土

的 水 饱和 程度 ， 明 显 降低 水 泥 混 凝 土 的 抗 冻 性 ， 故 对 粉 煤 灰 的 烧 拓 量 进行 较 严 格 的

控制 。



4.4.3 粗 集 料 应 满足 下 列 要 求 :

1 粗 集 料 应 满足 表 4. 4. 3 的 要 求 ， 且 最 大 粒 径 不 宜 超过 31: Smm。 当 最 大 粒 径 大 于

31.5mm 时 ， 应 采用 不 少 于 3 种 粒 级 的 粗 集 料 进行 级 配 。

表 4.4.3 粗 集 料 技术 要 求



项 目



无 盐 环 境



有 盐 环 境



试验 方法



含 泥 量 〈% )



答 1.0



和 0.5



T 0310



泥 块 含量 (% )



<0.2



玛 00



T 0310



坚固 性 〈% )



大 8



和 9



T 0314



吸水 率 〈% )



和 15



和 1.0



了 T 0308



针 片 状 颗粒 含量 〈% 7



答 10



T0311



自然 堆积 状态 空 阶 率 〈 双 )



和 45



注 : 1. 设计 使 用 年 限 为 100 年 时 ， 针 片 状 颗粒 含量 应 小 于 5% 。

2. 自然 堆积 状态 空隙 率 按 现 行 《 公 路 于 程 集 料 试验 规程 》(JTG 到 2) 进行 试验 与 计算 ， 但 计算 时 将 振 实 法

测定 的 堆积 密度 用 目 然 堆积 密度 替代 。



2 ”对 石灰 岩 碎 石 ， 当 用 于 毛 盐 冻 融 环境 与 硫酸 盐 环境 时 , 石灰 石粉 含量 应 小 于

0.5% 。 特大 桥 、 长 大 隧道 等 重要 工程 应 进行 石灰 岩 低 温 抗 硫酸 盐 腐 蚀 试验 ， 验 证 其 可



行 性 。



4.4.4 细 集 料 应 满足 下 列 要 求 :

1 细 集 料 应 满足 表 4. 4. 4 的 要 求 ， 宣 使 用 中 砂 。



T0309、T 0308



表 4.4.4 细 集 料 技术 要 求

项 目 无 盐 环 境 有 盐 环 境 试验 方法

含 泥 量 (% ) <2.0 <1.0 T 0333

机 制 砂 石粉 MB>1.4 <3.0 <1.0

T0333、T 0349

含量 〈(% ) MB <1.4 <5.0 <3.0

泥 块 含量 (% ) <1.0 <0.5 T 0335

【第 24 页|正文页 18】
季节 性 冻 土 地 区 公路 设计 与 施工 技术 规范 (JTGVT D31-06 一 2017 )



续 表 4.4.4

项 目 无 盐 环 境 有 盐 环 境 试验 方法

云母 含量 (多 ) 和 2.0 和 1.0 T0337

坚固 性 〈 狗 ) 和 8 T 0340

吸水 率 (多 ) 和 ]1.5 和 1.0 T 0330

自然 堆积 状态 空隙 率 〈 色 ) 到 44 T0331、T0328

注 : 用 的 和 《公路 工程 集 料 试验 规程 》 (JTG 榴 2) 进行 试验 与 计算 ， 但 计算 时 采用 堆积



2 对 石灰 岩 机 制 砂 ， 当 用 于 氧 盐 、 硫 酸 盐 环境 时 ， 石 灰 石 粉 含量 应 小 于 1% 。 特

大 桥 、 长 大 隧道 等 重要 工程 应 进行 石灰 岩 低 温 抗 硫酸 盐 腐 蚀 试 验 ， 验 证 其 可 行 性 。



条 文 说 明



表 4.4.3、 表 4 .4.4 主要 参考 了 《水 工 混 凝 五 耐久 性 技术 规范 》 (DLAT 5$241 一

2010)、《 铁 路 混凝土 结构 耐久 性 设计 规范 》 (TB 10005 一 2010)、《 善 通 混凝土 配合 比 设

计 规 程 》(JGJ 55 一 2011) 等 规范 及 相关 研究 成 果 。



4.4.5 养护 用 水 与 水 泥 混 疾 土 的 温差 应 小 于 15%C。 高 温 季 节 拌 和 用 水 的 温度 应 低

于 30Y 。



4.4.6 外 加 剂 应 符合 下 列 规 定 :



1 引 气 水 泥 混 凝 二 中 挨 加 的 引 气 剂 或 引 气 减 水 剂 应 符合 有 关 规 定 。 应 选用 三 昔 气

武 、 松 香 热 聚 物 类 或 改 性 松香 电 类 引 气 剂 ,不 得 使 用 烷 基 葵 磺 酸 钠 、 烷 基 碳 酸 钠 类 、 木

质 素 磺 酸 盐 及 其 他 不 符合 使 用 质量 要 求 的 引 气 剂 。



2 ”选用 外 加 剂 时 ， 应 进行 外 加 剂 与 胶 凝 材料 的 相 容 性 、 和 易 性 、 强 度 、 耐 久 性 等

试验 ， 确 定 外 加 剂 的 品种 、 复 配 组 成 ， 并 用 工程 所 用 原材料 进行 配合 比试 验 获得 外 加 剂

的 最 佳 挫 量 。



3 不 宜 使 用 无 机 盐 类 早 强 剂 、 防 冻 剂 ， 不 得 使 用 含有 碱 金属 或 毛 盐 的 外 加 剂 。



条 文 说 明



三 正气 哉 、 松 香 热 聚 物 类 引 气 剂 引入 的 气泡 尺寸 小 、 拌 合 物 含 气量 稳定 ， 对 抗 冻 性

的 改善 明显 优 于 化 学 合成 的 引 气 剂 。



部 分 聚 效 酸 盐 减 水 剂 虽然 可 使 水 泥 混 凝 土 拌 合 物 获得 较 高 含 气量 ， 但 气泡 尺寸 大 ，

不 能 提高 水 泥 混 凝 土 的 抗 冻 性 。 要 求 选 用 消 泡 效 率 高 且 与 引 气 剂 相 容 性 好 的 消 泡 剂 以 去

除 聚 羧 酸 盐 减 水 剂 引 入 的 大 气泡 。



外 加 剂 与 水 泥 适 应 性 的 好 坏 ， 集 料 、 活 性 矿物 返 合 料 中 的 某 些 成 分 (如 籍 土 、

【第 25 页|正文页 19】
抗 放水 泥 混凝土 和 抗 冻 水 泥 砂 浆 技术 要 求



碳 ) ， 不 同 外 加 剂 闻 的 相互 作用 ， 直 接 影 响 外 加 剂 在 水 泥 混 凝 土 中 的 作用 效果 。 故 需 对

拟 用 的 各 种 原材料 进行 外 加 剂 相 容 性 试验 。 相 同 材料 ， 不 同 季 节 施 工 ， 外 加 剂 的 效果 也

可 能 有 较 大 的 差异 ， 故 外 加 剂 的 返 量 需要 根据 季节 做 实时 调整 。



常用 的 无 机 盐 类 早 强 剂 、 防 冻 剂 对 水 泥 混凝土 抗 冻 性 ， 特 别 是 抗 盐 冻 性 能 有 不 利 影

响 。 当 使 用 无 机 盐 类 外 加 剂 时 ， 需 增 大 含 气量 ， 以 保证 水 泥 混 凝 土 抗 冻 性 。



4.5 引 气 水 泥 混 凝 土 和 引 气 水 泥 砂 浆 的 施工 技术 要 求



4.5.1 水 泥 混凝土 和 水 泥 砂 浆 的 拌和 应 符合 下 列 规 定 :

1 水 泥 混 凝 土 原材料 应 采用 自动 计量 系统 ， 称 量 误 差 应 符合 规定 。



2 ， 引 气 水 泥 混凝土 宜 采用 搅拌 作用 强 的 双 卧 轴 混 凝 土 搅拌 机 等 进行 搓 和 ， 挫 加 引

气 剂 或 引 气 减 水 剂 的 水 泥 混 凝 土 的 拌和 时 间 宜 延长 10 ~30s。



3 稍 送 剂 中 的 引 气 组 分 应 符合 本 规范 第 4. 4. 6 条 的 规定 。



4 引 气 水 泥 混凝土 拌 制 后 应 按 要 求 检测 拌 合 物 含 气 量 ， 拌 合 物 含 气量 不 足 时 应 及

时 调整



5 引 气 水 泥 砂 浆 拌和 应 采用 强制 式 搅拌 机 区 搅拌 时 间 应 不 少 于 3min。 拌 制 后 应 按

要 求 检测 拌 合 物 含 气量 ， 拌 合 物 含 气量 不 足 时 应 及 时 调整



4.5$.2 水 泥 混凝土 成 型 与 水 泥 砂 浆 砌 筑 应 符合 下 列 规定 :



1 引 气 水 泥 混凝土 的 振 的 时 间 宣 控制 在 15 ~30s， 不 得 过 分 振 的 和 抹 面 。

2 施工 过 程 中 不 得 向 水 泥 混 凝 土 中 吉 水 :4 也 不 得 在 抹 面 时 洒水 。



3 ” 硝 筑 过 程 中 不 得 向 水 泥 砂 浆 中 加 水 。



条 文 说 明



过 分 振 的 水 泥 混 凝 土 或 过 多 抹 面 将 导致 气泡 选 出 或 小 气泡 变 成 大 气泡 ， 引 起 含 气量

过 多 损失 ,) 傣 而 影响 水 泥 混 凝 土 抗 冻 性 能 。 施 工 过 程 中 加 水 将 降低 水 泥 混 凝 土 的 抗 冻

性 能 。



4.5.3 水 泥 混凝土 、 水 泥 砂 浆 砌 体 的 养护 应 符合 下 列 规定 :



1 水 泥 混 凝 土 成 型 、 抹 面 结束 后 ， 应 及 时 保湿 养护 ， 气 温 低 于 5% 时 应 采取 保温

养护 措施 。



2 直接 接触 盐 类 的 抗 冻 水 泥 混凝土 、 水 泥 砂浆 养护 期 不 应 少 于 14d。 矿 物 挫 合 料

挨 量 超过 15% 的 水 泥 混凝土 和 矿物 挫 合 料 挫 量 超过 40% 的 水 泥 砂浆 ， 养 护 期 不 应 少 于

14d。 其 他 水 泥 混 凝 土 、 水 泥 砂浆 养护 期 不 应 少 于 10d。



3 引 气 水 泥 混凝土 采用 加 热 养 护 时 ， 温 度 与 湿度 应 满足 表 4. 5. 3 的 要 求 。

【第 26 页|正文页 20】
季节 性 冻 土 地 区 公路 设计 与 施工 技术 规范 (JTGZT D31-06 一 2017 )



表 4.5.3 引 气 水 泥 混 凝 土 暖 棚 加 热 养 护 的 温度 与 湿度 要 求



条 文 说 明



水 泥 混 凝 土 成 型 、 抹 面 结束 后 立即 开始 保温 、 保 湿 养 护 ， 防 止 养 生 过 程 中 产生 微 和

纹 与 裂 儿 。



引 气 水 泥 混 凝 土 内 部 含有 大 量 气体 ， 终 凝 前 上 暖 棚 加 热 养护 或 蒸汽 养护 时 ， 如 升温 速

度 快 、 温 度 高 ， 可 能 导致 水 泥 混 凝 土产 生 严重 开 有 。
