Repository: Sevenxxxx/guifanchaxun

# 规范查询（guifan-chaxun）

面向中国工程规范及库内公文、通知、表格等资料的本地索引 skill。查询时按“书架 → 目录 → 章节 → 原文”逐级定位，不依赖向量数据库。

## 初始化（Windows）

1. 安装 Python 3.12，并确认 `python --version` 可用。
2. 在项目根目录执行 `python -m pip install -r requirements.txt`。
3. 安装 Tesseract 5，并在 `tools/guifan-chaxun-scripts/config.json` 中确认其路径；项目自带 `chi_sim` 语言包目录。
4. 把原始资料放入 `guifansrc/`，然后执行：

   ```powershell
   python tools/guifan-chaxun-scripts/scripts/spec.py index --all
   python tools/guifan-chaxun-scripts/scripts/spec.py status
   ```

旧版 Office/WPS 文件还需要已安装的 Office 或 WPS；Git 提交审查钩子需要 Git for Windows 提供的 `bash`。

## 常用操作

```powershell

# 检查新增、缺失和内容已变更的源文件
python tools/guifan-chaxun-scripts/scripts/spec.py status

# 增量重建；修改过的 OCR 源会自动重新 OCR
python tools/guifan-chaxun-scripts/scripts/spec.py index --all --jobs 4

# 查询
python tools/guifan-chaxun-scripts/scripts/spec.py list -q "桥梁"
python tools/guifan-chaxun-scripts/scripts/spec.py clause "书名或规范号" 4.2.1
```

## 验证

```powershell
python -m unittest discover -s tests -v
```

测试覆盖索引 ID 唯一性、源文件变更检测、原子写入和替代关系校验。完整工作流和数据格式见 [AGENTS.md](AGENTS.md) 与 `tools/guifan-chaxun/SKILL.md`。

File: library_data/gonglu/057-排水沥青路面设计与施工技术规范-JTGT3350-03-2020/chapters/ch06-材料.md
# 章 5:材料
# 规范: (057-排水沥青路面设计与施工技术规范-JTGT3350-03-2020) | 页码:PDF 27-36
# 条文范围:5.1-5.8.1
# 类型:正文
# 生成:spec.py index 2026-08-26 | 页内标记【第 N 页】用于回源

【第 27 页】
材料 
 
—21— 
5 材料 
5.1  一般规定 
5.1.1  路面材料应在经过料源调查的基础上选择，宜就地取材；开采时应注意
环境保护。 
 
5.1.2  集料宕口应洁净，不含软弱夹层。集料加工宜采用反击破或锤破工艺。
粗集料也可采用粒径大于60mm 的砾石轧制。 
 
5.1.3  排水沥青路面使用的各种材料运至现场后，必须取样进行质量检验，经
评定合格方可使用，不得以供应商提供的检测报告或商检报告代替现场检测。 
 
5.2  沥青 
5.2.1  排水沥青路面应采用改性沥青，应符合排水沥青路面的抗飞散性、抗水
损害性、高温稳定性、低温抗裂性和耐久性等要求。 
条文说明 
排水沥青混合料因具有较大的空隙率，与密级配沥青混合料相比较，易受日
光、空气、水等的影响。因此要求采用的沥青对集料有耐久的握裹力、较高的黏
着力、较强的抗剥落性，并且能以较厚的薄膜包覆骨料，从而保证排水沥青混合
料的抗飞散性、抗水损害性、高温稳定性、低温抗裂性、抗老化和抗疲劳性等要
求。 
 
5.2.2  高速公路排水沥青路面宜采用高黏度改性沥青，其他经过性能验证的沥

【第 28 页】
排水沥青路面设计与施工指导规范（JTG /T 3350-03—2020） 
 
—22—
青类型也可采用。高黏度改性沥青的质量应符合表5.2.2 的技术要求。 
表5.2.2  高黏度改性沥青技术要求 
指标 
单位 
技术要求 
试验方法 
针入度（25℃，100g，5s）,不小于 
0.1mm 
40 
T 0604 
软化点（TR&B）,不小于 
℃ 
80 
T 0606 
延度（5℃，5cm/min）,不小于 
cm 
30 
T 0605 
溶解度,不小于 
% 
99 
T 0607 
布氏黏度（170℃），不大于 
Pa·s 
3 
T 0625 
动力黏度 （60℃），不小于a 
Pa·s 
50000 
T 0620 
黏韧性（25℃），不小于 
N·m 
25 
T 0624 
韧性（25℃），不小于 
N·m 
20 
T 0624 
弹性恢复（25℃），不小于 
% 
95 
T 0662 
储存稳定性离析c，48h 软化点差，不大于 
℃ 
2.5 
T 0661 
闪点，不小于 
℃ 
230 
T 0611 
相对密度(25℃) 
- 
实测记录 
T 0603 
RTFOT 后残留物b 
质量变化，不大于 
% 
±1.0 
T 0609 
残留针入度比(25℃)，不小于 
% 
65 
T 0604 
残留延度( 5℃)，不小于 
cm 
20 
T 0605 
注：a 极重、特重、重载交通应适当提高高黏度改性沥青动力黏度，宜为200000 Pa·s 以上。 
b 老化试验以RTFOT 为标准，也可以由TFOT 代替。 
c 本指标仅适用于成品高黏度改性沥青。 
条文说明 
（1）国内外大量工程实践表明沥青胶结料的性能对排水沥青路面的质量和
耐久性具有决定性的作用。美国早期的OGFC 中多采用普通沥青，但路用性能较
差，因此部分州曾一度禁止使用此种路面。在1998 年美国国家沥青基础研究中
心（NCAT）的调查中，发现使用改性沥青的OGFC 表现出较好的路用性能。欧洲
的排水沥青路面多采用改性沥青，并掺加纤维和抗剥落剂，路面性能总体较好。
其中，荷兰采用了较多的70#基质沥青。近年来，美国学习欧洲的经验，在新一
代的OGFC中推广使用改性沥青，亚利桑那等州也将橡胶沥青用作OGFC 的胶结料，
部分生产中添加了矿物纤维或木质素纤维，有效避免了混合料在运输过程中的离
析。

【第 29 页】
材料 
 
—23— 
日本在研究和应用排水沥青路面的过程中，充分借鉴了欧洲和美国的经验与
教训，一开始就使用改性沥青，但由于不适应日本夏季高温环境和交通条件，早
期使用普通改性沥青修筑的排水沥青路面施工不久就出现了石料飞散和严重的
车辙变形。后来，经过大量的研究和实践，研制了适应性更好的高黏度改性沥青，
从而使得排水沥青路面在日本迅速得到推广应用。因此，在《排水性铺装技术指
针（案）》（1996）中提到“从工程实际来看，出自排水沥青路面的耐久性和功能
的持续性的考虑，高黏度改性沥青被较多地使用。” 
20 世纪80、90 年代，我国在上海、河北、黑龙江、广东、浙江等地修筑了
一些小规模的排水沥青试验段，但均未获得成功。主要原因有：①当时没有性能
优良的改性沥青可用；②我国公路交通重载车辆所占比例较大，并存在超载的车
辆，对排水沥青路面的强度要求较高；③我国南方多雨地区气温高，持续时间长，
气候条件也有不利影响。 
2001 年，我国在排水沥青路面的研究和应用中开始采用高黏度改性沥青。
2003 年，西安机场高速公路采用高黏度改性沥青修筑了一段排水沥青路面，取
得了很好的工程效应。2005 年，在江苏盐通高速公路上修筑了17km 长的排水沥
青路面，采用了基质沥青+高黏度改性剂、SBS 改性沥青+高黏度改性剂两种改性
方式。该路段经过10 年的使用，表现出了良好的结构和功能耐久性，这也证明
了高黏度改性沥青用于我国排水沥青路面的可行性和适用性。 
我国现有工程经验表明，高黏度改性沥青可以提高排水沥青混合料的抗水损
坏能力、抗车辙能力和抗飞散损坏，提高路面耐久性，适用于高温气候条件和重
载交通条件。 
(2)根据日本《排水性铺装技术指针（案）》（1996）和我国科研院所开展的
试验，在高黏度改性沥青的黏韧性试验中，普遍存在着试样脱离拉头的问题。因
此，黏韧性的大小有时未必能正确地反映高黏度改性沥青的特性，在做比较分析
时，对这一问题需充分留意。试验方法的改善将是以后的一个课题，但目前只能
采用现行的方法。  
 
5.2.3  制备成品高黏度改性沥青时，应选择与改性剂配伍性良好的基质沥青，
基质沥青宜采用A 级70 号沥青或A 级90 号沥青。采用直投法拌制排水沥青混合

【第 30 页】
排水沥青路面设计与施工指导规范（JTG /T 3350-03—2020） 
 
—24—
料时，可采用A 级70 号沥青、A 级90 号沥青或SBS 改性沥青I-C 级、I-D 级，
同时应检验所用沥青与高黏度改性剂的配伍性。高黏度添加剂改性沥青的室内制
备方法见本规范附录A。 
 
5.2.4  高黏度添加剂技术指标应满足表5.2.4 的性能要求。若采用其他与表
5.2.4 中技术指标不同的高黏度添加剂，相应的高黏度改性沥青或高黏度改性沥
青混合料应满足本规范质量技术要求规定。 
表5.2.4  高黏度添加剂性能指标 
指标 
单位 
技术要求 
试验方法 
外观 
- 
颗粒状，均匀、饱满 
JT/T 860.2 
单粒颗粒质量，不大于 
g 
0.03 
JT/T 860.2 
相对密度 
- 
0.90～1.00 
JT/T 860.2 
熔融指数，不小于 
g/10min 
2.0 
JT/T 860.2 
灰分，不大于 
% 
2 
JT/T 860.2 
条文说明 
本条文引自《沥青混合料改性添加剂 第2 部分：高黏度添加剂》
（JT/T 860.2
—2013）。 
 
5.3  粗集料 
5.3.1  排水沥青混合料所用粗集料应均匀、洁净、干燥，宜选用高黏附性、高
耐磨耗性、高耐破碎性的优质集料，高温不易变质，其质量应符合表5.3.1 的技
术要求。 
 
表5.3.1  排水沥青混合料用粗集料质量技术要求 
试验项目 
单位 
技术要求 
试验方法 
软石含量，不大于 
% 
1.0 
T 0320 
坚固性，不大于 
% 
8 
T 0314 
压碎值，不大于 
% 
18 
T 0316 
高温压碎值a，不大于 
% 
23 
T0316 
洛杉矶磨耗损失，不大于 
% 
20 
T 0323

【第 31 页】
材料 
 
—25— 
磨光值，不小于 
PSV 
潮湿区 
41 
T 0321 
湿润区 
39 
沥青黏附性，不小于 
级 
5 
T 0654 
水洗法<0.075mm 颗粒含量，不大于 
% 
1 
T 0310 
表观相对密度，不小于 
- 
2.70 
T 0304 
毛体积相对密度，不小于 
- 
2.60 
T 0304 
吸水率b，不大于 
% 
2.0 
T 0307 
针片状
颗粒含
量 
混合料，不大于 
% 
12 
T 0312 
其中粒径大于9.5mm，不大于 
% 
10 
T 0312 
其中粒径小于9.5mm，不大于 
% 
12 
T 0312 
注：a 将装有试样的压碎值试验仪和压柱一起放入190℃±2℃的烘箱内保温2h 后，取出试样立即按《公
路工程集料试验规程》(JTG E42—2005) 中T 0316-2005 的标准进行试验，测试压碎值，所有试验操作应在
5min 内完成。 
b 多孔玄武岩的吸水率可放宽到3.0。  
条文说明 
（1）排水沥青混合料的粗集料为点接触，若集料中软弱颗粒较多，在施工
及车辆荷载作用下易造成集料破碎，使骨架结构受损，引发路面飞散破坏，形成
排水沥青路面早期破坏。因此，软石含量技术指标由《公路沥青路面施工技术规
范》（JTG F40-2004）中要求的不大于3%调整为不大于1%。 
软弱颗粒检测注意不要将针片状颗粒承受面压头下方脱空，当脱空时，颗粒
转动180 度，使其受压面颗粒下方不处于脱空状态，防止因试验操作不当出现测
试结果不准确现象。 
（2）排水沥青混合料与密级配混合料、SMA 混合料相比，粗集料使用量较
多，故在本规范中提高了粗集料坚固性、压碎值、洛杉矶磨耗损失的技术要求，
从而保证维持排水沥青路面的“骨架-空隙”结构。技术要求提高的范围依据为
我国江苏、四川、陕西等省份的排水沥青路面工程经验。在特重载交通情况下，
粗集料的压碎值建议适当提高。 
（3）在排水沥青混合料拌制过程中，集料的加热温度为185~200℃，一些
集料在高温条件下，矿物组成成分会发生变化，导致集料抗压碎性能降低。因此，
要检验粗集料的高温压碎值指标。

【第 32 页】
排水沥青路面设计与施工指导规范（JTG /T 3350-03—2020） 
 
—26—
（4）排水沥青路面由于多空隙结构特征，与密级配路面相比，具有较高的
抗滑性能，因此，在本规范中将粗集料的磨光值技术要求适当降低，仍能够保证
排水沥青路面的抗滑性能。参考《公路沥青路面施工技术规范》（JTG F40-2004）
中的要求，将磨光值指标调整为潮湿区不小于41，湿润区不小于39。采用石灰
岩作为排水沥青路面粗集料也将在以后的工程项目中考虑，并推荐将石灰岩用于
双层排水路面的下层。 
（5）根据国外标准和工程经验，玄武岩长期处在高温阳光照射下，其表面
会出现斑点和裂纹，最终导致表层剥离。玄武岩作为排水沥青路面粗集料使用时，
如发生表层剥离，则会引起沥青膜从集料脱离、脱落等现象，增大发生脱粒、飞
散病害的概率。 
德国集料标准中规定要对玄武岩进行光照剥离试验（Sonnenbrand）。该指标
的检测参考欧洲标准EN-1367-3-2001。其方法是将玄武岩做成标准试块，放在
蒸馏水中在规定的时间和温度内进行煮熬，玄武岩表面可能产生斑点和像头发丝
样的裂纹。煮熬后玄武岩剥离部分不超过原试块重量的1%。同时要对玄武岩的
碎石和石屑做强度检验。在使用玄武岩时，本规范建议进行光照剥离试验
（Sonnenbrand）检测。 
 
5.3.2  排水沥青路面用粗集料宜采用大型联合碎石机轧制成的碎石，形状接近
立方体。 
条文说明 
大型联合碎石机建议不少于三级，要包括反击破和冲击破。 
 
5.3.3  粗集料通过4.75mm 筛孔的质量百分率应控制在10%以下。 
条文说明 
对于常用的排水沥青混合料PA-10、PA-13、PA-16，不采用粒径为3~5mm 的
集料，从而维持排水沥青路面的大空隙结构，因此对4.75mm 筛孔通过率进行严
格控制。

【第 33 页】
材料 
 
—27— 
5.4  细集料 
5.4.1  细集料应洁净、干燥、无风化、无杂质，其技术指标应符合表5.4.1 的
要求。 
表5.4.1  细集料技术要求 
试验项目 
单位 
技术要求 
试验方法 
表观相对密度，不小于 
- 
2.60 
T 0328 
坚固性（>0.3mm 部分），不大于 
% 
3 
T 0340 
含泥量（＜0.075mm 含量），不大于* 
% 
3 
T 0333 
砂当量，不小于 
% 
60 
T 0334 
亚甲蓝值，不大于* 
g/kg 
1.5 
T 0349 
棱角性（流动时间法），不小于 
s 
30 
T 0345 
注：带有*的项目，为天然砂必须检测指标。 
条文说明 
（1）排水沥青路面细集料采用机制砂或天然砂。细集料要与沥青具有良好
的黏结能力，酸性石料破碎的机制砂及与沥青黏结性能较差的天然砂禁止使用。 
（2）石屑中易含有粉尘、淤泥、黏土等有害物，扁片含量比例大，强度低，
施工性能差，因此，禁止使用石屑作为排水沥青路面的细集料。 
（3）排水沥青路面空隙率较大，其细集料要求需要严格。对于细集料的母
材或者破碎前的粗集料，要检测压碎值指标，合格后方可采用。 
 
5.4.2  细集料加工过程中应吸尘或水洗，宜采用10～20mm 规格的粗集料加工。 
 
5.4.3 排水沥青路面细集料的级配组成应符合表5.4.3 的要求。有条件时宜分成
2~3 档备料。 
表5.4.3  细集料级配范围 
公称粒径
（mm） 
通过各个筛孔（mm）的质量百分率（%） 
4.75 
2.36 
1.18 
0.60 
0.30 
0.15 
0.075 
0～3 
100 
90～100 
60～90 
25～60 
8～45 
0～25 
0～10

【第 34 页】
排水沥青路面设计与施工指导规范（JTG /T 3350-03—2020） 
 
—28—
5.5  填料 
5.5.1  填料应采用石灰岩磨细的矿粉，且必须保持干燥、洁净、无风化、无杂
质，其技术指标及规格应满足表5.5.1 的要求。不得采用回收粉或粉煤灰。 
表5.5.1  矿粉技术要求 
试验项目 
单位 
技术要求 
试验方法 
表观相对密度，不大于 
- 
2.60 
T 0352 
含水率，不大于 
% 
1 
T 0103 
外观 
- 
无团粒结块 
观察 
亲水系数，不小于 
- 
0.8 
T 0353 
塑性指数，不大于 
% 
4.0 
T 0354 
加热安定性 
- 
无明显变化 
T 0355 
粒度范围 
＜0.60mm 
% 
100 
T 0351 
＜0.30mm 
% 
95～100 
＜0.15mm 
% 
90～100 
＜0.075mm 
% 
75～100 
注：试验检测矿粉时，实测塑性指数保留1 位小数进行评价。 
 
5.5.2 可使用消石灰或水泥替代部分矿粉以提高混合料抗剥落性，添加量不宜超
过矿粉用量的50％。 
 
5.6  纤维稳定剂 
5.6.1 重载交通情况下宜使用纤维作为增塑稳定剂材料，可采用聚合物纤维、玄
武岩纤维等，其技术指标应分别符合表5.6.1-1 和表5.6.1-2 的要求。 
表5.6.1-1  聚合物纤维技术要求 
试验项目 
单位 
技术要求 
试验方法 
耐热性（ 210℃，2h） 
- 
体积、颜色无明显变化 
JT/T 534 
断裂强度，不小于 
MPa 
500 
GB/T 3916 
断裂伸长率，不小于 
% 
15 
GB/T 3916 
长度 
mm 
9±1 
GB/T 14336 
直径 
µm 
15±5 
GB/T 10685

【第 35 页】
材料 
 
—29— 
表5.6.1-2  玄武岩纤维技术要求 
试验项目 
单位 
技术要求 
试验方法 
耐热性（ 210℃，2h） 
- 
体积、颜色无明显变化 
JT/T 534 
断裂强度，不小于 
MPa 
2000 
GB/T 7690.3 
断裂伸长率，不小于 
% 
3.1 
GB/T 7690.3 
长度 
mm 
9±1 
JT/T 776.1 
条文说明 
排水沥青路面使用纤维稳定剂主要起到吸附沥青增加沥青膜厚度的作用，同
时实现加筋、增黏、增韧的效果，改善路面抗飞散性能，提高耐久性。沥青混合
料常用的聚合物纤维包括聚酯纤维和聚丙烯腈纤维。聚合物纤维具有较高的断裂
伸长率，利用大比表面积黏附沥青，经搅拌形成数量巨大的纤维单丝乱向分布，
起到加筋的作用，但要注意高温稳定性。玄武岩纤维以玄武岩为原料，在高温下
熔融提炼抽丝而成。与木质素纤维、聚合物纤维相比，玄武岩纤维具有较高的弹
性模量和抗拉强度，较好的化学稳定性和热稳定性，但对沥青的吸附作用一般。 
 
5.7  防水黏结层材料 
5.7.1 改性乳化沥青防水黏结层材料应符合表5.7.1 的技术要求。 
表5.7.1  改性乳化沥青技术指标 
项目 
单位 
技术要求 
试验方法 
PCRa 
破乳速度 
- 
快裂或中裂 
T 0658 
粒子电荷 
- 
阳离子（+） 
T 0653 
筛上剩余量（1.18mm），不大于 
% 
0.1 
T 0652 
与矿料的黏附性，裹覆面积，不小于 
- 
2/3 
T 0654 
沥青标准黏度C25.3 
s 
12～25 
T 0621 
163℃蒸
发残留
物 
含量,不小于 
% 
60 
T 0651 
针入度（25℃，100g，5s） 
0.1mm 
50～80 
T 0604 
软化点，不低于 
℃ 
55 
T 0606 
延度（5℃，5cm/min），不小于 
cm 
25 
T 0605 
储存稳
定性 
1d，不小于 
% 
1.0 
T 0656 
5d，不小于 
5.0 
低温储存稳定性b 
- 
无粗颗粒、无结块 
T 0656

【第 36 页】
排水沥青路面设计与施工指导规范（JTG /T 3350-03—2020） 
 
—30—
注：
a PCR 品种为喷洒工艺使用的乳化沥青品种。 
b 当改性乳化沥青需要在低温冰冻条件储存或使用时，需要检测本指标。 
 
5.7.2  热洒改性沥青类防水黏结层可采用橡胶沥青、SBS 改性沥青 I-C 级及I-D
级。橡胶沥青应符合表5.7.2 的技术要求。SBS 改性沥青 I-C 级及I-D 级的技术
要求应符合现行《公路沥青路面施工技术规范》(JTG F40)的有关规定。 
表5.7.2  防水黏结层橡胶沥青技术要求 
项目 
单位 
技术要求 
试验方法 
针入度（25℃，100g，5s），不小于 
0.1mm 
25 
T 0604 
软化点TR&B，不低于 
℃ 
60 
T 0606 
布氏黏度（180℃） 
Pa.s 
2.0～4.0 
T 0625 
弹性恢复（25℃），不小于 
% 
70 
T 0662 
延度（5℃），不小于 
cm 
5 
T 0605 
 
5.8  双层排水沥青路面层间结合材料 
5.8.1 双层排水沥青路面层间结合材料宜采用水性环氧改性乳化沥青等特种乳
化沥青,用量宜为0.15~0.3kg/m2（以纯沥青计）。 
条文说明 
为提高双层排水沥青路面上层、下层间的黏结强度，在不影响双层排水沥青
路面排水性能的前提下，在排水沥青路面上层和下层间使用黏层材料。双层排水
沥青路面上下两层均为骨架空隙型沥青混合料，两层混合料连接时接触面小。为
了增加黏结，若采用常规黏结材料需提高洒布量，但洒布量过大会造成空隙堵塞，
因此建议采用黏度较高的特种乳化沥青，在保证降低黏结材料对空隙影响的前提
下提高层间黏结强度。
